Repository: CCCCCaO/NLP_for_greenprinting

# 绿色印刷产业发展情况研究

大家好，我是一个上理工印刷工程专业的一只大三学生。这是一个用来存储研究绿色印刷产业发展项目相关文件的一个仓库。

我们主要使用Python3来对绿色印刷相关原始文本，计算TF-IDF值，并使用K-means方法进行了聚类操作，输出并可视化了结果，用于后续的研究分析

使用了Jieba中文分词组件和Scikit-learn机器学习模块来进行一些处理

自己还在学习NLP的过程中，还有许多代码不完善不成熟的地方，需要多多学习！

本仓库目前包括:

文件名称|含义|相关备注
--|:--:|--:
**chineseStopWords.txt**|中文停用词|额外添加了部分地名和人名 UTF-8格式
**cluster_analysis.py**|聚类主文件|Kmeans和可视化
**corpus.txt**|过滤后的语料文件|用于检查
**printing_dict.txt**|自定义词典|额外添加印刷相关术语 UTF-8格式
**K-SSE.png**|K和SSE关系图|用于手肘法确定最佳K值
**text.txt** |原始文本|必须为UTF-8格式

---
CCCCaO 2019.3

File: extext/abstract/origin/waterink.csv (part 1 of 2)
2017,环保水性油墨制备技术与应用现状分析--《科学技术与工程》,水性油墨 连接料 制备 改性 水性柔印 水性凹印,"研究国内外水性油墨最新制备技术,并重点分析水性油墨在我国的应用现状。通过大量查阅国内外文献资料,归纳整理水性油墨连接料制备技术与改性研究进展,分析水性油墨应用现状,预测未来发展方向和趋势。水性油墨的研究焦点集中在制备性能优良的新型水性连结料树脂,即水性聚丙烯酸酯,水性聚氨酯,以及纳米改性连接料的制备和改性研究。水性油墨在柔印中所占的比例与日俱增,但在凹版塑料薄膜印刷中尚处于起步阶段。国内外关于水性油墨的研发取得了巨大进展,应积极鼓励水性油墨的承印基材从单一的瓦楞纸、纸张向多种非吸收材料发展;印刷方式从水性柔印向水性凹印方向逐渐推广。"
2011,水性油墨研究进展--《中国印刷与包装研究》,水性油墨 水性连结料 助剂,"水性油墨因其优良的环保性,受到越来越多的关注,成为现今油墨行业发展的方向和趋势。本文系统介绍了水性油墨的组成和质量控制指标,指出了影响水性油墨印刷质量的关键因素,综述了水性油墨研究发展历程,简要分析了我国水性油墨研究现状和技术方向,展望了水性油墨的发展趋势。"
2009,超细水性油墨的研制--《包装工程》,水溶性分散剂 水性油墨 超细色浆,"以苯乙烯和丙烯酸为聚合单体,甲苯为溶剂,采用溶液聚合法合成了水溶性颜料分散剂。以水溶性分散剂、颜料及助剂制备了超细颜料色浆,以自制乳液为连接料,加入超细颜料色浆,经分散、研磨制成了超细水性油墨,对超细油墨的细度、耐水性、光泽度等性能指标进行了测试。结果表明:超细水性油墨的细度为0.5～0.8μm,耐水性为5级,光泽度为0.8,优于目前水性油墨企业标准,其它性能指标符合水性油墨企业标准。"
2018,废纸回用过程中水性油墨杂质再吸附与分离的研究进展--《中国造纸》,水性油墨 连接料 再吸附 电荷特性 空间位阻,"介绍了水性油墨的组成及性质,总结了水性油墨杂质的再吸附性能以及影响其与纤维分离的因素,分析了导致水性油墨印刷废纸再制浆后白度降低的根本原因;同时从理论上系统分析了抑制水性油墨杂质再吸附和分离的途径,并就目前开展的针对水性油墨印刷品再制浆过程中水性油墨杂质高效分离的解决方法进行了论述。"
2018,水性油墨连结料对PVC印刷耐光色牢度的影响--《工程塑料应用》,水性油墨 连接料 耐光色牢度 水性聚丙烯酸树脂 水性聚氨酯–丙烯酸树脂,"为了研究水性油墨连接料对聚氯乙烯(PVC)塑料耐光色牢度的影响,采用乳液聚合法和共混法制备了水性丙烯酸树脂乳液和水性聚氨酯–丙烯酸树脂乳液两种水溶性树脂作为水性油墨连接料,分别配制成水性油墨并印刷到PVC塑料表面。利用傅立叶变换红外光谱和扫描电子显微镜等检测手段分析了水性油墨连接料影响PVC塑料印刷耐光色牢度的原因。测试结果表明,水性聚氨酯–丙烯酸树脂乳液配制的水性油墨在耐光色牢度、附着牢度、耐水性能方面都比水性丙烯酸树脂乳液配制的水性油墨更优秀;而在细度、黏度、初干性、着色力、pH值性能方面两者相同。水性聚氨酯–丙烯酸树脂乳液配制的水性油墨的耐光色牢度用灰色样卡等级进行评价,其灰色样卡等级为4级,色差为1.7～1.9;而水性丙烯酸树脂乳液配制的水性油墨的灰色样卡等级仅为3～4级,色差为2.5～3.4。"
2017,溶胶/凝胶法改性铝粉颜料及水性凹版银色油墨的研究--《北京印刷学院》,纯水型银色凹印油墨 配方 铝粉颜料 二氧化硅改性,目前绿色环保仍是当今社会的主题纯水型环保油墨的开发是一种发展趋势它有零VOC排放无刺激性气味不易燃绿色健康的特点近几年在绿色包装印刷行业中普遍应用随着社会的发展人们的消费对商品外在包装精美程度的追求大大提升而凹版印刷因墨层厚实富于层次的特点其得到的印刷品高端精美满足人们的追求银色油墨同样以其特殊的色彩和金属光泽广泛应用于各种商品的精美包装备受人们青睐因此纯水型银色凹印油墨的研发是一种必然的趋势它是一种极具发展前景和市场潜力的新型绿色印刷耗材本文对水性银色凹印油墨的配制和优化进行了相关的研究探究了铝粉颜料种类颜基比分散剂种类和用量搅拌速度和时间对基墨分散性能的影响探究了成膜树脂种类成膜树脂复配比例对油墨粒径光泽度表面张力流平性等印刷性能的影响另外本文通过对铝粉颜料的脱脂处理和溶胶凝胶法改性实验改善了纯水性铝粉油墨的不稳定性探究了不同磷酸浓度的乙醇溶液对铝粉颜料脱脂效果的影响探究了铝硅比水硅比催化剂用量容积体积反应时间对铝粉颜料改性包覆实验的影响并通过FTIRSEMXRDXPS对反应得到的铝粉颜料进行表征分析验证了铝粉表面二氧化硅改性包覆层的存在实验表明铝粉颜料的种类分散剂的种类和用量油墨的颜基比搅拌的速度和时间对油墨分散性能的影响比较大当使用铝粉颜料PHY20分散剂JL115A用量为2按照23的颜基比在搅拌速度为300rmin的条件下搅拌分散100min配制的基墨的分散性能最好成膜树脂的种类对油墨性能有很大影响当成膜树脂813和成膜树脂S2919的比例为169时油墨的综合性能最佳002molL的磷酸的乙醇溶液是最适合铝粉颜料脱脂处理的一种溶液当铝硅比是1331水硅比是801乙二胺用量为27g容剂体积为200ml时在50条件下反应6小时可以得到改性效果好的铝粉颜料颗粒
2018,纳米TiO_2/SiO_2微粒的制备及表面改性在丙烯酸树脂中的应用--《西安理工大学》,纳米TiO_2/SiO_2 丙烯酸树脂 表面改性 抗紫外性,水性油墨成本低环境污染低水性丙烯酸树脂与其他树脂相比具有最佳的整体性能考虑到丙烯酸树脂的抗紫外性和耐水性差本文对水性油墨连接料即丙烯酸树脂为切入点加入纳米TiO_2SiO_2复合粒子最终成功制备出抗紫外线性能强耐水性好的丙烯酸树脂主要研究内容和结果如下1利用PVP和4VP作为结构引导剂共混TEOS作为SiO_2的前驱物制备出了多组纳米TiO_2SiO_2复合微粒通过SEM图分析得到2组复合微粒效果最好最佳制备工艺为PVP2g4VP2mlPVP4VP浓度为025钛硅比例12氨水用量5mlXRD图谱发现纳米SiO_2包覆前后没有改变TiO_2的晶型结构比较FTIR图和XPS图谱发现TiOSi键存在于纳米TiO_2SiO_2复合粒子中Si元素以TiOSi的形式存在于TiO_2晶体中表明TiO_2表面的SiO_2层包覆是成功的羰基与SiOH结合形成氢键引导组装TiO_2表面的OH与SiOR和SiOH基团反应生成TiOSi键2以质量分数2的KH570质量分数3的NDZ101为表面改性剂对制得的纳米TiO_2SiO_2复合微粒表面进行改性结果表明2组亲油效果最好表明纳米TiO_2SiO_2的制备效果与亲油改性效果一致SEM显示纳米TiO_2SiO_2复合微粒表面都包覆上了有机层FTIR图中在1490cm11440cm1左右出现了CH3CH2弯曲振动吸收峰在1720cm1处新出现了CO的特征峰1380cm1处新出现钛酸酯CO的吸收峰TGA曲线大约在350急剧下降失重由85左右下降到约70表明偶联剂成功改性了纳米TiO_2SiO_2复合微粒KH570和NDZ101以键合的形式接枝于纳米粒子表面3通过丙烯酸树脂的合成将改性后的纳米TiO_2SiO_2复合微粒共混加入丙烯酸树脂中制备出不同浓度纳米TiO_2SiO_2的TiO_2SiO_2丙烯酸树脂对其进行外观表征粘度测试附着力测试抗紫外表征和耐水性能测试与表征紫外吸收光谱图分析加入纳米TiO_2SiO_2后在UVB波段有很高的吸收在UVA波段也有较高的紫外线吸光度纳米TiO_2SiO_2复合颗粒的浓度从1wt增加到10wt纳米TiO_2SiO_2丙烯酸树脂完全屏蔽的紫外波长从310nm横移到了大约350nm而可见光透明性可以保持在90以上因此质量分数10的纳米复合颗粒添加量最佳
2018,大分子功能单体存在下的丙烯酸酯共聚物乳液的合成及应用--《北京化工大学》,丙烯酸乳液 大分子功能单体 水性油墨 聚合稳定性 薄膜印刷,近年来随着大气污染与环境保护受到越来越多的重视VOC排放量高的传统包装印刷行业面临着巨大的转型压力因此柔性印刷和水性油墨的地位逐渐提高作为水性油墨连接料丙烯酸树脂由于其合成简单分子量高耐候性耐油性和高光泽度等优点而受到印刷界的青睐然而对于传统的丙烯酸类树脂来说仍存在一些缺点而在常规乳液聚合中使用大分子作为乳化剂是获得具有改进的胶体性质的水基聚合物分散体的有效手段本论文使用半连续乳液聚合法以大分子功能单体作为大分子乳化剂进行了丙烯酸酯共聚物乳液的合成考察了大分子功能单体聚合单体聚合工艺对乳液聚合稳定性的影响将合成出的乳液配制成水墨并研究了乳液配方及测试条件对水性油墨的性能的影响主要工作内容如下1采用半连续乳液聚合法在8085的反应温度下以单体A单体B为软单体单体C作为硬单体加入大分子功能单体sps做引发剂DAAM和ADH作为交联体系以此为基础合成了一系列的丙烯酸酯乳液对乳液配方如常规乳化剂种类大分子功能单体的种类和用量大分子功能单体中和剂的种类和用量单体配比硬单体和功能性单体种类pH缓冲剂种类和工艺条件对乳液聚合稳定性粒径等的影响进行了研究并采用DMA和TEM对其进行了表征以此方法可合成平均粒径在100nm以下且具有良好耐水性的丙烯酸酯乳液经过调整配方合成出了综合性能较为优越的一款乳液2基于柔版印刷塑料薄膜用水性油墨所需要的性能如附着力耐划伤耐揉搓耐热稳定性耐水性干燥性能等有针对性地进行了相关实验分别考察了乳液配方或测试工艺对这些性能的影响3以半连续乳液聚合法以大分子功能单体复合丙烯酸酯合成高低玻璃化温度两种乳液并将其进行复配共混得到了一款性能更优的复合乳液在保留了附着力耐摩擦耐揉搓耐划伤复溶流平性等方面的性能优点的同时提升了抗黏连性能
2016,柔版印刷水性油墨专用聚丙烯酸酯乳液的合成及水墨的制备--《北京化工大学》,柔性版印刷 丙烯酸酯乳液 流变性能 功能性树脂 水性油墨,目前全球越来越重视环境保护和绿色安全包装印刷行业因其较高的VOCs排放量受到了严重冲击柔性版印刷因其低耗墨量且适宜采用水性油墨及优秀的印刷效果受到了包装印刷行业的青睐但现今市场上柔版印刷用水性油墨的品种较少且质量较差本论文以丙烯酸酯乳液树脂连接料及其相应的水性油墨为研究对象设计合成了系列不同结构的丙烯酸酯乳液连接料重点研究了丙烯酸酯乳液的基本结构性能及流变特性对水性油墨性能及其印刷效果的影响制备得到了在PPPE等塑料薄膜上具有优良黏附力印刷适应性好综合性能优异的水性油墨论文的主要工作如下1设计合成了系列核壳型丙烯酸酯乳液树脂研究了乳化体系单体组成分子量调节剂聚合工艺等对其性能的影响规律在此基础上以核壳型的丙烯酸酯乳液为连接料制备水性油墨研究了水性油墨的制备工艺和配方考察了水性油墨在PPPE等塑料薄膜上的印刷适应性和印刷质量研究发现以核壳型乳液为连接料制备的水性油墨具有附着力好干燥速度快的优点但是转移性差对柔性印刷机的印刷适应性不好印刷样品上存在严重的水纹现象2设计合成了系列具有非核壳结构的丙烯酸酯乳液详细研究了树脂的结构分子量调节剂玻璃化转变温度交联反应体系亲水性功能单体等因素对丙烯酸酯乳液性能的影响研究了相应的水性油墨的制备工艺和配方表征了水性油墨的粘度表面张力流变性能等考察了油墨的印刷适应性和在PPPE膜上的印刷质量研究发现适当降低乳液的玻璃化温度使用一定量的亲水单体和分子量调节剂都可以在一定程度上提高油墨对PPPE薄膜的粘结能力减轻出现水纹现象的程度合理地控制油墨的粘度以及使用一定量的流平剂和基材润湿剂也有助于减轻水纹现象的发生但是由于油墨在印刷机上的转移性较差因此其水纹现象仍很严重无法满足高档印刷产品的需求3设计合成了一种功能性树脂复合的丙烯酸酯乳液研究了功能性树脂用量中和度聚合工艺等对乳液的粒径表面张力流变性能等的影响以此乳液为连接料制备了水性油墨表征了油墨的基本性能并使用柔版印刷模拟仪IGTF1考察了油墨的印刷适应性和印刷质量研究发现当功能性树脂的使用量为35中和度为80时制备得到的乳液与其相应的水性油墨具有最佳的性能而且储存稳定性好功能性树脂的使用极大地提高了油墨的流平性和印刷转移性初步试验结果显示自制的柔印水性油墨的综合性能明显优于市面已有产品很好地解决了目前柔印水性油墨印刷产品上普遍存在的水纹现象严重的问题为后续进一步优化树脂结构和水性油墨配方进而获得满足工业化使用要求的高性能的柔印水性油墨奠定了坚实的基础
2013,用于柔性版印刷的水性油墨及其丙烯酸树脂的合成与研究--《华南理工大学》,水性油墨 丙烯酸树脂 柔性版印刷 干燥速度,水性油墨是一种在人们对低碳环保越来越关注的环境下应运而生的新型油墨具有其它油墨无可比拟的安全环保特点主要应用在柔性版和凹版印刷特别是近几年随着柔性版印刷的快速发展水性柔性版印刷油墨得到了快速的发展在一些发达国家90以上的柔性版都采用水性油墨它的前景十分广阔水性柔版油墨虽然有着十分明显的优势但是国内生产的大部分水性油墨具有干燥速度慢抗水性差光泽度低等缺点这些缺点也抑制了它的快速发展和运用这些缺点主要与所用树脂的性能和油墨的助剂相关因此本论文通过优选合成原料和油墨原料探讨了合成水性丙烯酸的工艺合成水性丙烯酸树脂的配方和水性柔版印刷油墨的配方制备出一种干燥速度快抗水性能好光泽度佳的水性柔版油墨本论文通过实验研究了合成水性丙烯酸树脂的相关工艺包括阴离子和非离子乳化剂的配比与总量引发剂的用量与滴加方式氨水中和成盐的工艺缓冲剂用量对聚合体系pH的调节得出在OP10SDS32乳化剂的总量为单体总量的5引发剂为单体总量的05时采用半连续滴加方式中和氨水的浓度为1020缓冲剂的量为05g时能获得良好的聚合效果本论文通过水性丙烯酸树脂的原料进行了筛选优化研究了不同单体的配比对树脂性能的影响得出当MMAAA为32AA占总单体的36HPA为总单体的67时合成的树脂乳液粘度为1535mPas粒径分布在100nm以下凝胶率为07膜硬度为70HD耐酸性为1级耐碱性为3级抗水性为2级玻璃化温度为2191不论从聚合反应过程乳液各方面性能和乳液成膜后膜的各种性能方面都获得理想的效果本论文研究通过大量的复配对比实验对水性柔版油墨的原料进行了筛选优化研究了不同原料的配比对油墨性能的影响得出助溶剂异丙醇的量为5分散剂为颜料和填料的3pH为85油墨中水的含量为25时能获得良好的干燥速度光泽度和抗水性制备出一种干燥速度快为22mm30s光泽度良好为87耐酸碱性和抗水性能良好为4级着色力好为97附着力强细度为10m黏度低为696mPaspH值为85性能稳定用于非吸收材料如薄膜柔性版印刷的水性油墨
2012,水性油墨用苯乙烯—丙烯酸树脂的合成研究--《华南理工大学》,苯丙乳液 水性油墨 交联 高光泽,水性油墨是一种绿色印刷材料水性油墨用丙烯酸树脂具有色浅附着力强耐候性优透明度高等优点但是由于溶剂水自身的原因水性油墨存在耐水性差光泽度低干燥慢等缺陷严重影响水性油墨的实际印刷效果因此本文采用预乳化半连续乳液聚合优化乳液聚合和水性油墨配方工艺等制备一种高光耐水等综合性能优良的水性油墨采用乳化剂体系Co630A246L115且复合乳化剂用量为20wt引发剂APS用量为04wt预乳化种子乳液用量38wt聚合反应温度80链转移剂DDM用量02wt制备的苯乙烯丙烯酸酯乳液细腻泛蓝光乳液聚合稳定性高凝聚率很小乳液粘度适宜且粒径分布均匀胶膜光泽度高且吸水率低胶膜耐水性好设计聚合物玻璃化温度为163217苯乙烯用量为20wt左右选择交联体系AA用量为20wtHEA用量为40wt以及NMA用量为30wt乳液聚合平稳粘度适宜储存稳定胶膜连续且透明吸水率低且胶膜耐磨性附着力硬度等机械性能良好采用GPCDSCTEMZSNanoSElcometer406等对乳液聚合物进行表征与测试采用GPC测试聚合物的重均数均分子量及其分布ZSNanoS测试了乳胶粒的粒径及其分布DSC表明聚合物的玻璃化温度范围为026256其玻璃化温度为1878比理论值高说明聚合物有一定程度的交联TEM显示聚合物乳胶粒呈现规整的球形粒子大小分布均匀在配制水性油墨过程中结果表明乳液用量的增加有助于提高水性油墨的光泽而水用量的增加反而降低了水性油墨的光泽当加入60wt的无水乙醇30wtD806型蜡乳液10wtGlide482型流平剂水性油墨的光泽度达到最佳
2018,水性环氧树脂的合成--《青岛科技大学》,水性环氧树脂乳液 水性油墨 交联改性 危险与可操作性分析,随着人们绿色环保意识的不断提高对印刷品要求也越高水性油墨因其低挥发性减轻了大气污染同时降低了溶剂在包装中的残留得到广泛应用1本文先将环氧树脂用丙烯酸酯化开环对生成的环氧酯进行改性以甲基丙烯酸甲酯MMA苯乙烯St丙烯酸丁酯BA和甲基丙烯酸MAA为改性单体以正丁醇为溶剂采用接枝法合成水性环氧树脂通过研究化学试剂用量和不同工艺条件对水性环氧树脂乳液性能的影响确立了合成油墨用水性环氧树脂的最佳方案为酯化率为75软硬单体最佳质量配比为41引发剂用量为3硅烷偶联剂用量为4反应温度为1102以甲基丙烯酸甲酯苯乙烯丙烯酸丁酯甲基丙烯酸为共聚单体硅烷偶联剂为功能单体制得的水性环氧树脂乳液在室温贮存时不产生交联反应而在干燥时随着水分的蒸发和中和剂的挥发体系pH值发生变化在酸的催化下固化成膜研究结果表明实验制得的水性环氧树脂乳液粒径主要分布在26nm左右并具有分布窄的特点室温交联后胶膜透明度耐水性好成膜速度快各项性能更加优异3采用接枝法制备的水性环氧树脂乳液配以黑色碱性颜料配制成水性油墨讨论了水性环氧树脂乳液对水性油墨各性能的影响研究显示随着环氧树脂酯化率的增加乳液粒径变小水性油墨的粘度减小大大提高了乳液的稳定性而随着交联单体硅烷偶联剂用量的增加乳液附着牢度增大耐水性增强可以满足粘度细度附着力及初干性等油墨印刷适性的要求4在实验室的基础实验的基础上对水性环氧树脂连接料合成的工艺进行了放大研究确定了工艺设计参数设计了工艺装置并对其进行了危险与可操作性分析HAZOP确定并完善了各工艺单元的工艺控制措施形成了完善的带控制点的工艺流程图PIDs
2015,彩票印刷用白色柔印遮盖墨的研制及其性能研究--《北京印刷学院》,白色水性柔印遮盖墨 遮盖性 表面形貌 刮开性,彩票属于商业票据其使用广泛并有较高的价值彩票印刷必须采取防伪手段以达到较高的保密性这就对油墨性能以及印刷质量提出较高要求白色水性柔印遮盖墨是广泛应用在彩票印刷刮奖区域的功能性油墨目前国内所用彩票印刷遮盖油墨全部依靠进口国产水墨性能仍无法达到彩票印刷的要求随着彩票业的逐步发展市场份额不断扩大遮盖油墨作为彩票印刷的必备材料具有较广阔的市场前景因此对柔性版水性遮盖墨的研发具有重要性和迫切性在水性油墨的制备中改变颜料和研磨树脂种类及含量颜基比分散剂种类及含量油墨制备工艺等制备基墨探讨油墨成分及制备工艺对油墨遮盖力的影响为了更进一步得到油墨遮盖力的影响因素探讨了油墨表面形貌与油墨遮盖力的关系彩票印刷用遮盖油墨不仅要求油墨具有遮盖性还必须易刮开附着性好耐摩擦性好等为此改变连接料种类助剂种类及含量测试油墨刮开性附着力以及耐摩擦性研究结果表明颜料对白色水性柔印遮盖墨的遮盖性影响很大采用WP3制备的白色油墨遮盖性良好颜料研磨树脂颜基比分散剂的种类及含量研磨时间对油墨的分散性及遮盖性有影响选用与颜料WP3相匹配的研磨树脂GR1颜基比为31添加1的D1D211分散剂成墨中颜料含量为38时研磨120分钟可获得分散性和遮盖性良好的白色遮盖油墨此外油墨分散效果越好墨膜表面没有明显团聚现象墨膜表面越趋于平滑起伏较平缓相反局部区域起伏较剧烈成膜树脂种类对油墨刮开性附着力耐摩擦性有重要影响采用成膜树脂为FR2FR411时制备的油墨粘度合适有较高的油墨转移率使得油墨的遮盖性良好且油墨具有较好的刮开性附着力以及耐摩擦性此外在油墨中添加23的丙三醇有助于改善刮开墨的刮开质感添加1的A2基材润湿剂能有效降低油墨表面张力改善油墨附着力油墨分散性越好颜料颗粒分散均匀墨膜表面较平滑摩擦时不容易脱落耐摩擦性好
2014,水性油墨用苯丙树脂的制备及其改性研究--《江南大学》,苯丙树脂 TiO2溶胶 蓖麻油 改性研究 水性油墨,随着人们对环保意识的不断提高环保型丙烯酸类树脂在油墨涂料等领域的应用越来越广泛而绿色环保型的苯丙树脂因其本身具有的优良特点成为目前较活跃的研究和开发领域但仍存在附着力差稳定性差气味大及力学性能差等缺点本文制备了三种性能良好的改性苯丙树脂膜并将其应用于水性油墨中本文以甲基丙烯酸缩水甘油酯GMA和乙烯基三乙氧基硅烷A151为功能性单体采用自由基溶液聚合法分别合成了环氧苯丙树脂和有机硅苯丙树脂通过TiO2溶胶和GMCO蓖麻油基对其进行了改性及对其涂膜性能进行了研究并研究了其在水性油墨中的应用性能合成环氧苯丙树脂的最佳工艺条件是以乙二醇甲醚为溶剂BPO为引发剂GMA后加料法加料mStmBA11mAA20m单体mBPO14m单体mNMA15m单体mGMA75m单体单体滴加时间为30min反应温度为90得到了数均分子量Mn为5985重均分子量Mw为13826分子量分布PDI为231及固含量为4746的环氧苯丙树脂通过ATRFTIR表征分析表明成功地将环氧基团引入到苯丙树脂中合成有机硅苯丙树脂的最佳工艺条件是以异丙醇为溶剂BPO为引发剂A151后加料法加料mStmBA11mAA20m单体mBPO14m单体mA1515m单体单体滴加时间为30min及反应温度为90得到了Mn4936Mw8615PDI174及固含量为5355的有机硅苯丙树脂通过ATRFTIR表征分析表明成功地将硅氧烷引入到苯丙树脂中采用水解法合成TiO2溶胶其最佳合成工艺条件是n钛酸四正丁酯n乙酰丙酮n乙醇n水1210200水解温度为25pH值为1盐酸为催化剂用TiO2溶胶分别对环氧苯丙树脂和有机硅苯丙树脂改性得到TiO2改性环氧苯丙树脂膜和TiO2改性有机硅苯丙树脂膜通过ATRFTIRDSCTG及涂膜性能测试表明成功的对其进行了改性且改性后涂膜的热稳定性得到提高而TiO2的引入能提高涂膜的附着力并使其具有良好的涂膜性能利用马来酸酐和KH560对可再生资源蓖麻油进行结构改性将SiOCH33引入到蓖麻油分子中得到了GMCO通过核磁1HNMR红外光谱FTIR凝胶渗透色谱GPC表明合成了GMCO以KH560为偶联剂通过溶胶凝胶法将GMCO和TiO2溶胶对有机硅苯丙树脂进行复合改性得到了GMCOTiO2复合改性有机硅苯丙树脂膜通过全反射红外光谱ATRFTIR热重分析TG及涂膜性能测试表明成功地对有机硅苯丙树脂进行了改性且改性后涂膜的稳定性得到了提高TiO2的引入提高了涂膜的附着力而GMCO的引入能改善涂膜的疏水性和柔韧性等以自制的环氧苯丙树脂为基料加入助剂颜料等配制成了水性油墨分别考察了分散剂用量助溶剂用量及颜基比对油墨性能的影响从而得到优化配方并按优化配方配制了五种水性油墨通过对油墨常规性能的测试表明TiO2溶胶改性后的油墨具有优异的附着力且TiO2溶胶和GMCO复合改性后的油墨具有优异的附着力和良好的疏水性具有广阔的应用前景
2016,磺酸型水性聚氨酯的合成、改性及其在水性油墨中的应用--《江南大学》,磺酸型水性聚氨酯 改性 植物油 水性油墨,随着人们环保意识的逐渐提高以及国家相关法律法规的更加完善溶剂型聚氨酯由于含有挥发性有机溶剂所引起的污染与排放问题越来越明显使用愈来愈受限制水性聚氨酯WPU是以水作为分散剂具有无毒无污染有机挥发物VOCs量低等优点已经逐渐开始取代溶剂型聚氨酯的使用广泛应用于胶黏剂涂料皮革涂饰等行业本论文主要探究了磺酸型水性聚氨酯的合成并针对耐水性差等缺陷进行了改性研究最后将所制得的磺酸型水性聚氨酯应用在水性油墨中以异佛尔酮二异氰酸酯IPDI聚己内酯二元醇PCL为主要原料乙二胺基乙磺酸钠AAS为亲水基乙二胺EDA为扩链剂采用预聚体法成功合成磺酸型水性聚氨酯SWPU经过粒径测试力学性能测试热稳定性分析等方式着重探讨亲水扩链剂用量AASR值14丁二醇BDO含量等因素对SWPU乳液与胶膜性能的影响并调整制备工艺优化合成路线确定最优方案实验结果表明当R1618亲水扩链剂AAS用量为3BDOPCL04时SWPU乳液粒径分布均匀贮存稳定性好力学性能优异综合性能最佳通过调整工艺确定预聚反应温度为80乙二胺后加入进行扩链乳化分散速度为2000rpm左右实验可控性强乳液性能稳定以天然植物油蓖麻油CO为改性剂对SWPU进行改性研究通过红外光谱粒径测试吸水率测试静态接触角测定力学性能测试热稳定性分析等方式考察了不同CO添加量对SWPU乳液及胶膜性能的影响测试结果表明随着CO添加量的增大乳液粒径逐渐增大CO的引入有利于提高胶膜的力学性能以及耐热性同时胶膜的耐水性也有了明显的提高但当CO添加量过大时分子间交联密度太大不利于乳液的分散导致乳化失败经实验研究当CO与PCL质量比为05时改性效果最优胶膜拉伸强度最大达到1515MPa断裂伸长率为119265胶膜耐水性最好接触角最大为9518利用2乙基己醇异辛醇对环氧大豆油进行开环合成新型大豆油多元醇并用该多元醇对磺酸型水性聚氨酯进行改性首先通过FTIR和1HNMR证实了大豆油多元醇的合成然后通过粒径测试力学性能测试吸水率静态接触角测定以及热稳定性分析等方式等考察了不同大豆油多元醇含量对SWPU乳液以及胶膜性能的影响结果表明随着大豆油多元醇含量的增加SWPU乳液粒径增大胶膜的吸水率逐渐减小胶膜拉伸强度增强而断裂伸长率却下降但当大豆油多元醇添加量过大时导致最后乳液无法分散乳化失败经研究当大豆油多元醇与PCL质量比为02时胶膜吸水率由5014减小至1227接触角为1033拉伸强度由816MPa增至2177MPa综合性能最佳热稳定性分析表明大豆油多元醇的引入有效改善了SWPU胶膜的耐热性能以自制的磺酸型水性聚氨酯乳液为连接料加入颜料适当助剂等配制成水性油墨分别考察了润湿分散剂用量与颜基比对水性油墨性能的影响从而得到了优化配方按优化后的配方配制了三种水墨通过对水墨的常规性能的测试表明经过蓖麻油与大豆油多元醇改性后的水性油墨附着力提高涂层的耐水也有了明显的提升具有广阔的应用前景
2014,水性PE/PP油墨用低温自交联丙烯酸酯树脂的研究--《华南理工大学》,水性丙烯酸酯树脂 ADH/DAAM 低温自交联 水性PE/PP油墨,近年来环境污染严重各国已制定相关环境保护法规以限制VOCs的排放食品儿童玩具和医疗等包装与人类关系密切这些方面一些发达国家已采用水性油墨替代溶剂型油墨针对PEPP薄膜的低极性和高温易卷曲变形等不足开发了低温自交联型水性丙烯酸酯树脂作为水性油墨连接料既可满足涂膜的低温60交联反应还使水性油墨具备环保无污染光泽度和交联度高以及附着力耐水和耐溶剂性好等优点本论文以AIBN为引发剂MMA为硬单体BA为软单体AAHPA和DAAM为功能性单体采用自由基溶液聚合法合成丙烯酸酯树脂再用碱中和水性化得到阴离子型低温自交联水性丙烯酸酯树脂研究了树脂配方合成工艺等对树脂水溶性树脂涂膜性能等的影响并得到优化的树脂配方和合成工艺研究发现当AIBN为单体用量的2DAAM占单体用量的2AA占单体用量的92HPA占单体用量的58单体占聚合反应物质量的40溶剂PMADMF21质量比单体滴加时间为3h反应保温时间为4h时得到转化率为992的水溶稳定性好的丙烯酸酯树脂通过树脂发生固化交联前后涂膜性能的对比发现交联固化后的树脂涂膜Tg明显提高硬度提高随着DAAM用量的增大树脂的Tg变化不明显涂膜的交联度提高当DAAM的用量为2ADH与DAAM的质量比为08时涂膜交联度为8835吸水率为1028硬度达2H性能明显优于固化反应前的涂膜性能傅里叶红外光谱FTIR和差示扫描热分析DSC一致表明DAAM与ADH在低温60下发生了交联反应以自制的低温60自交联水性丙烯酸酯树脂为连接料制备了水性油墨并与市场上不同类型的连接料配制的油墨进行了性能对比本实验所制备的水性树脂与水性色浆的配比为6520时油墨涂膜在PEPP薄膜上的着色力为100附着力为1级光泽度为89具有良好的耐折性抗粘连性和耐干摩擦性性能达到或者优于市场上同类产品性能
2011,水性油墨用苯乙烯—丙烯酸树脂的制备--《北京化工大学》,水性油墨 丙烯酸 低分子量,本课题系企业委托研发项目目的是合成一种丙烯酸苯乙烯聚合物目前该聚合物主要应用于水性油墨连接料在国内使用十分广泛该类水性树脂的生产可以取代国外进口产品市场前景良好聚合物的主要技术指标和特点是数均分子量3000左右窄分子量分布玻璃化转变温度约100无色透明具有良好碱水溶解性其中控制树脂低分子量和窄分布保证树脂外观的无色透明是本课题主要难点课题主要从溶剂引发剂种类及用量反应温度选择生产工艺流程四个方面研究解决生产中的问题研究采用了半连续反应溶液聚合法使用丙烯酸苯乙烯甲基丙烯酸甲酯单体三元共聚合三种单体的实验配方比例为32608合成出的树脂玻璃化转变温度约100树脂羧酸含量合适酸值约为210碱水溶解性能良好且树脂透明有光泽研究中筛选对比了多种工业上常见的溶剂发现使用乙醇独甲醚作溶剂体系沸点可以达到比较理想的约121利于分子量控制同时该溶剂能很好的分散和溶解引发体系各种单体及共聚合产物更重要的是使用乙二醇独甲醚溶剂得到的聚合产品无色透明解决了树脂外观达不到进口标准的难题研究发现反应温度从聚合物分子量共聚物无规度引发剂半衰期匹配三方面影响聚合反应高温利于分子量降低反应温度在110以上合成的共聚物无规度高丙烯酸单元在链段上分布均匀能保证产品透明性和溶解性能引发剂半衰期随反应温度的升高而降低引发剂半衰期要控制在1小时以内才有利于反应的控制对比研究了多种引发剂和引发体系发现单独使用质量分数4至6份BPO或TBPB作引发剂在121下可聚合产生一系列数均分子量低于5000的树脂实现了对产品分子量控制的问题满足了产品低分子量的要求研究了引发剂加料工艺与引发剂消耗速率的关系提出了理论计算模型并通过实践结果证明得到了最佳工艺路线为使用BPO与TBPB复配引发剂采用50TBPB预加BPO和50TBPO滴加的生产工艺可以在使用总计4份引发剂量时生产分子量约3000窄分布无色透明具有良好水溶性的树脂本课题还对树脂进行了放大实验采用的是自行设计的带搅拌不锈钢夹套反应釜反应釜设计容量8升取得了成功为工业生产奠定了良好的基础
2015,低温自交联丙烯酸酯乳液的合成、表征及应用--《华南理工大学》,低温自交联 核壳结构 PE/PP油墨,随着人们对环境和健康方面的重视程度日益提高水性油墨开始广泛应用于各类印刷和包装行业聚烯烃薄膜是包装行业使用较多的一种材料由于该薄膜具有低极性的特点油墨很难附着在薄膜上如何提高水性油墨薄膜表面的附着牢度是水性油墨在聚烯烃薄膜印刷油墨应用中的关键问题本文通过开发一种高性能的水性油墨连接料来提高水性油墨的各项性能本文采用半连续种子乳液聚合工艺以甲基丙烯酸甲酯MMA丙烯酸丁酯BA丙烯酸AA为共聚单体双丙酮丙烯酰胺DAAM为交联单体己二酰肼ADH为交联剂合成了一种可低温自交联并且具有核壳结构的丙烯酸乳液研究了聚合过程中乳化剂引发剂DAAM用量单体与水比例与核壳单体比例等因素对乳液及涂膜性能的影响研究表明随DAAM用量增加乳胶膜交联度上升吸水率下降DAAM用量大于3时DAAM继续增加交联度无明显变化而吸水率有微量上升nADHnDAAM上升乳胶膜交联度和吸水率都是先上升后下降对低温自交联丙烯酸酯乳液的结构与性能进行表征在傅里叶红外光谱表征中1649cm1的特征吸收峰表明乳液成膜中DAAM与ADH发生了交联反应在DSC测试中交联后的乳胶膜玻璃化温度Tg的升高TG测试表明交联后乳胶膜的热稳定性提高TEM测试可以看出乳胶粒子有明显的核壳结构以自制的低温自交联丙烯酸酯乳液为油墨连接料加入适量的水性色浆配制得到了水性油墨用该油墨在PPPEOPP等薄膜上涂膜测试油墨的附着牢度耐水性和抗粘连性等性能研究表明随着wDAAM和nADHnDAAM增加水性油墨的附着牢度都呈现先增加后减小的趋势DAAM完全置于壳层有利于提高水性油墨的附着牢度wAA增长水性油墨的附着牢度显著上升核硬壳软的结构设计可以明显改善水性油墨的附着牢度和揉搓牢度当乳化剂用量为3引发剂APS用量为08DAAM用量为3设计核层Tg40壳层Tg20AA用量为3时配制得水性油墨粘度为42s涂膜50干燥15min水性油墨的附着牢度95抗粘连性95耐水时间可达到150h
2015,水性喷墨油墨的性能研究--《齐鲁工业大学》,水性喷墨油墨 分散工艺 干燥性 附着力 表面张力,水性油墨的溶剂是水在印刷过程中没有V0c的排放可以很好的保护印刷生产企业和油墨生产企业工人的身体健康同时还会提高对环境的保护实现绿色印刷而数字印刷或喷墨印刷技术代表着为了印刷行业的发展方向也是当今印刷技术发展的主流喷墨油墨作为数字喷墨印刷中最重要的耗材它的质量和性能将直接影响到印品的质量和其他性能现今我国还缺少高档的水性喷墨油墨多数靠进口来解决研究影响制备油墨的影响因素开发出一款适合于喷墨印刷的水性油墨代替进口油墨对推动我国的喷墨印刷技术迅速发展有重要意义课题的研究内容主要是水性喷墨油墨的制备工艺和性能研究在水性喷墨油墨的制备工艺中分散工艺对油墨性能影响很大通过实验数据对比分析发现选用氧化锆珠作为研磨介质会有更好的分散效果并要考虑到研磨介质的粒径大小研磨时间一般控制在1h左右实验数据表明水性油墨性能与水性油墨的分散效果成正比关系当水性油墨的分散粒径减小即分散效果变好时水性油墨的色密度值光泽度附着效果和粘度值均有所提高选择单一调稀树脂会改善油墨的初干性溶剂的含量会影响到水性油墨的彻干性在溶剂中添加适量的酒精会提高油墨的干燥效果树脂的结构会影响到油墨分散效果对油墨的干燥性和成膜性能都有很大影响承印材料的厚度也会影响到油墨的附着性油墨组分中的树脂和表面活性剂的类型都会影响到油墨的表面张力
2015,特种水性油墨连接料的合成及应用--《广东工业大学》,水性聚氨酯连接料 水性PU油墨 水性PE薄膜油墨 水性抗静电油墨,近年以来不少地区雾霾天气越来越频繁雾霾产生的重要原因是PM25其中VOC挥发性有机化合物排放占21而其中约18是由溶剂型油墨排放产生的水性油墨相对于传统溶剂型油墨极大的减少了VOC的排放特种水性油墨是水性油墨中的特殊产品其对水性树脂连接料在高柔韧性拉伸性耐磨抗水性抗粘连性等方面往往有着特殊的要求而这些性能使用丙烯酸树脂是很难达到为满足这种特种水性油墨的诸多要求本论文合成了一系列水性树脂连接料并配制完成了手感油墨塑料油墨和导电等系列水性油墨完成了以下工作1利用聚醚二元醇异佛尔酮二异氰酸酯二羟甲基丙酸及三羟甲基丙烷为主要原料利用预聚物分散法制得水性聚氨酯预聚体然后在高速搅拌下加水分散扩链制得水性聚氨酯研究了R值NCOOH摩尔比对水性聚氨酯性能的影响同时重点研究了交联剂三羟甲基丙烷的用量对乳液的相变点对聚氨酯膜的耐水性力学性能等的影响研究发现当R值为18TMP含量为22时水性聚氨酯的综合性能达到最佳乳液外观为半透明泛蓝光固含40粘度913s膜的抗粘连性0级断裂伸长率400吸水率322针对水性聚丙烯酸乳液耐水性能不佳柔韧性低拉伸性及对塑料表面附着性差等不足我们开发了一种水性手感油墨和水性塑料油墨利用我们合成的水性连接料消光乳液及助剂配制的手感油墨适合于充皮纸印刷与涂饰不仅手感柔软耐折性优良抗粘连性好而且耐水性佳色彩鲜艳性好同时所配制的水性PE塑料油墨在PE塑料底材上的附着性为0级达到国外同类优秀产品的性能3目前抗静电油墨主要以金属粉体或金属氧化物作为导电填料但是其在水性体系中易氧化而适用于水性体系的导电填料如石墨烯碳纳米管等成本又过高单纯利用低成本石墨作为导电填料又存在用量大导致水性油墨粘度高稳定性差等缺陷为解决此问题本论文利用石墨镀银的方式提高了石墨的导电性能并与自制水性连接料配制成水性塑料抗静油墨研究了不同的镀银量对石墨导电性的影响同时探索了镀银石墨的用量对所制备的抗静电油墨的导电性稳定性在塑料基材的附着力及其它综合性能的影响实验研究发现当石墨镀银量为25时镀银石墨在水性油墨中的用量可降低至11同时涂层表面电阻低至106Ω综合性能最佳
2019,UV-LED水性网印油墨的制备与性能研究--《中国胶粘剂》,UV-LED水性油墨 网印油墨 光固化速度 黏度,"采用单因素分析法,分析了UV-LED水性网印油墨材料组分和用量对油墨性能的影响,并通过正交试验分析,最终得出UV-LED水性网印油墨的配方为:预聚物为80%、光引发剂TPO为5.5%、染料为9%、光活化剂为3%、消泡剂为0.9%、表面活性剂为0.8%以及流平剂为0.8%。研究结果表明:制得的UV-LED水性网印油墨固化速率高,黏度符合标准,固含量和附着力优异,各项性能指标能满足网印的要求。"
2019,基于吸光度的PET薄膜专色配方预测方法--《光谱学与光谱分析》,吸光度 光谱透射率 PET薄膜印刷 计算机配色,"基于吸光度与物质浓度的相关关系建立了一种PET薄膜印刷的混合油墨组分预测模型。该方法首先依据光的传播理论和光在墨层与承印材料中的多重内反射原理,利用基色和混合专色薄膜印品在黑白两色基底上的反射光谱,建立具有高透低反特性薄膜印品透射光谱的获取方法,并利用透射光谱求解吸收光谱;然后对专色吸光度与基色浓度进行回归分析,确定吸光度与基色浓度线性相关度高的特征波段,再根据郎伯比尔定律,利用特征波长处的专色样本吸光度与基色样本吸光度建立组分预测模型,求解专色样本的配方比例;最后,分析预测配方与预设浓度的偏差,并按照预测配方浓度重新打样,采用色差与光谱均方根误差对计算配方色与目标专色的匹配程度进行分析,验证模型精度。以凹印PET薄膜双基色混合样品为实验对象,对提出的方法进行测试。光谱分析表明,基色样本和专色样本光谱反射率曲线在黑白两种基底上有明显差异,但都随基色油墨浓度变化具有相同的变化规律,专色样本的光谱透射曲线随着基色浓度的变化接近浓度比例大的基色曲线,在400～580nm区间,专色的吸收光谱随着基色油墨A浓度降低而升高,在580～700nm区间随着基色油墨A浓度降低而降低。除570～590nm吸收曲线相交区间以外,在可见光范围内专色油墨吸光度与基色油墨浓度之间的判定系数R2均大于0.95,平均值为0.990 0,两者具有强线性相关关系。分别选取基色A和B波长为520nm(R2为0.994 2)和700nm(R2为0.998 5)处的吸光度代入配色模型,并利用最小二乘法求解目标专色的配方比例。实验结果表明,六组预测浓度与预设浓度相比较,配方平均偏差为2.5%,无显著偏差。配方色样本与专色样本色差最大值为1.98,最小值为0.30,平均值为0.85,均满足GMI对专色复制的要求,其中5组专色色差小于1.5,符合专色忠实复制的要求;6组专色的光谱均方根误差最大值为2.93%,最小值为0.49%,平均值为1.40%,基本实现了同色同谱的高精度颜色复制。验证了该方法对于提高专色油墨配色精度和改善PET薄膜印刷质量具有显著效果,可为PET薄膜专色配方预测提供科学方法。"
2019,微纤化纤维素在彩喷纸表面施胶中的应用--《包装工程》,微纤化纤维素 氧化木薯淀粉 喷墨印刷 表面施胶,"目的研究用微纤化纤维素与氧化木薯淀粉进行复配施胶对喷墨印刷性能的影响。方法通过改变微纤化纤维素与氧化木薯淀粉的配比,制备6组表面施胶剂,并通过对施胶前后纸张的吸水性、动态渗透性、光泽度及印刷质量等进行分析,研究用氧化木薯淀粉与微纤化纤维素进行复配施胶对喷墨印刷性能的影响。结果当氧化木薯淀粉与微纤化纤维素复配绝干质量比为100∶1时,施胶后纸张的光泽度、白度和色密度值较高,较大程度地克服了油墨渗色的缺点,文本质量也得到明显改善。结论相比于微纤化纤维素单独施胶,微纤化纤维素与氧化木薯淀粉复配对彩喷纸的喷墨印刷效果更好。"
2019,交互正交设计在凹印水性油墨中的应用研究--《包装工程》,正交试验 凹印 水性油墨,"目的研究交互正交设计在凹印水性油墨中的应用,以快速获得印刷品中所用水性油墨的最佳搭配配方。方法采用色差仪、目测等方法对9色凹印机印制的18种水性油墨印刷品进行外观质量评价,通过设计交互正交试验,并运用极差分析、方差分析等相结合的方法,对18种水性油墨印刷品的外观质量进行分析。结果 A2B1C1为最佳组合,印刷品的平均分值为91;通过分析银色色块得知,A2B1为最优组合,此时银色色块平均分值为41;分析红色色块得知,A1C2或A2C1组合较佳,平均分值分别为47和46;白墨与红墨,白墨与银墨之间在一定程度上存在复杂的交互作用。结论交互正交试验设计在凹印水性油墨配方中的运用是一种高效率、快速、经济的试验设计方法。"
2019,2018年中国标签产业发展报告--《标签技术》,,"中国印刷科学技术研究院、北京科印传媒文化股份有限公司自2009年发起针对我国标签印刷业的业情调研以来,今年已经是第六次。本次调研由北京科印传媒文化股份有限公司标签技术事业部独立完成。在2009～2018年的9年时间里,我国标签印刷业市场规模整体呈增长趋势,增速呈波动变化。随着近两年产业整合、绿色环保、可持续发展等市场调控措施的实施,我国标签印"
2019,标签印刷油墨应用大拷问--《标签技术》,,"随着标签印刷技术的发展,标签印刷生产过程中的各个环节都得到了很大的提高。然而在实际的生产过程中,仍然会遇到各种问题,其中因油墨问题引起的印刷故障时常发生,严重影响正常生产。本文笔者就实际生产中常用的标签印刷油墨的类型、性能要求、选择要点以及储存方法等问"
2019,基于多分类模型的记号笔墨水红外光谱分析--《化学通报》,红外光谱 记号笔墨水 判别分析 径向基函数神经网络 K近邻,"记号笔墨水的区分鉴别在相关案件的侦破和诉讼中具有重要意义。本实验采用红外光谱法(ATR-FTIR)获取记号笔的原始光谱,并对原始光谱分别进行自动基线校正、Savitzky-Golay平滑、峰面积归一化和小波阈值去噪四种预处理消除噪声等干扰因素并确定特征波长,同时结合判别分析(DA)、径向基函数神经网络(RBF)和K近邻算法(KNN)构建分类模型。结果表明,三种模型对黑色笔的分类最准确,均实现了100%的识别,对红蓝色笔区分能力次之,相比较DA和RBF,KNN模型的分类精度最高。采用ATR-FTIR结合DA-RBF-KNN法能为记号笔的类型准确检测提供新的分析手段,且模型检测精度高,方法具有普适性和一定的借鉴意义。"
2019,聚丙烯酸酯改性水性环氧树脂油墨连接料的制备--《热固性树脂》,水性环氧树脂 丙烯酸酯 油墨连接料 附着力 光泽度 耐水性,"采用丙烯酸酯对水性环氧树脂进行改性,制备了丙烯酸环氧树脂水性油墨连接料,研究了单体添加量、单体添加比例、引发剂添加量等对丙烯酸环氧树脂水性油墨的初干性、耐水性及光泽度等性能的影响。结果表明,当丙烯酸与环氧树脂物质的量比为2∶1,甲基丙烯酸甲酯与丙烯酸丁酯的质量比为35∶65,甲基丙烯酸甲酯与丙烯酸丁酯的总质量与甲基丙烯酸酰胺的质量比为100∶10;引发剂,单体添加质量分数分别为3.5%,20%时,油墨的干燥速率、附着力、光泽度及粘度等性能最优。"
2019,浅谈聚碳酸酯材料在防伪证件中的应用--《中国防伪报道》,聚碳酸酯(PC) 层压图文 激光刻蚀,"聚碳酸酯(PC)材料由于其优良的特性而被欧洲国家广泛地应用于身份证、驾驶证及护照资料页上,能实现层压图文、激光蚀刻等独特的安全防伪措施,证件的制作工艺及个性化签发手段较以往均有较大不同,这种特殊材料的应用使得证件的防伪水平得到迅速的提升。"
2019,基于RFID技术的食品、药品智能包装应用研究--《物联网技术》,智能包装 RFID 监管 溯源,"文中将RFID技术与包装技术相结合,研究了一种应用于食品、药品包装盒的智能包装技术。通过对智能包装的技术原理和技术路线进行分析,提出了一种附带RFID标签的新型包装盒包装方法。"
2019,试论如何利用“绿色环保”开拓包装印刷行业的新天地--《现代职业教育》,绿色环保 包装印刷 环保石墨 开拓新天地,"随着社会的进步,环境作为牺牲品之一受到了严重的破坏和污染,这不仅会对人们的身体健康造成危害,甚至还会反作用于我国的经济发展,因此环保意识在民众心中不断加强,相关行业更是主动加入到环保大军中,以绿色环保为自身的企业特点,包装印刷业亦是如此,他们将绿色环保的理念深入融合,但是效果却不是很理想,如果想要快速实现绿色环保发展理念就要转变印刷方式,经过不断的研究,专业人员在保证市场需求的基础上寻找到一种绿色材料——环保石墨,以达到保护环境的目的。对绿色环保理念进行阐述并探究分析如何开拓包装印刷行业的新天地,以期提出几点实质性的建议。"
2019,多层柔性版技术分析--《影像科学与光化学》,多层柔性版 单层柔性版 压缩层 加帽树脂技术,"本文针对不同公司的多层柔性版技术进行了详细介绍,并对其技术应用作了简要说明;系统地分析了主要公司的多层柔性版技术专利,给出了我国开发多层柔性版技术的切入点;最后展望了多层柔性版的市场应用前景。"
2019,低VOC玻璃印刷与装饰解决方案探讨--《网印工业》,UV;冷端喷涂;VOC;,"上海乐易化工有限公司作为世界500强公司SunChemical丝印油墨中国大陆地区的总代理,2012年成立之初就一直不懈努力在国内推广UV及水性等高端环保产品,致力于高端环保的全套表面处理方案解决商。乐易化工在上海、东莞分别设立技术服务中心。为了解决客户在环保方面的需求,在与客户的长期交流和不断探索中,乐易化工完成了很多公司的环保解决方案,例如:玻璃喷涂、酒瓶喷涂印刷、彩晶玻璃印刷、汽车仪表光油解决方案、"
2019,纯水性喷涂产品、玻璃印刷发展趋势及美国环保管控现状--《网印工业》,丝印油墨;太阳化学公司;环保性能;烘烤条件;旋转式雾化器;水性涂料;低压力;空气喷涂;水性颜料;,"太阳化学公司历史1818年:太阳化学前身Lorilleux创立,是最早的油墨生产商之一;1936年:第一个生产柔版印刷油墨;1957年:Ansbacher-Siegle与太阳化学合并成立了今日的性能颜料部门;1958年:成功研发出聚乙烯薄膜上的溶剂型柔印油墨;1966年:太阳化学开始生产喹吖啶酮,标志着公司进入高性能颜料市场;1969年:太阳化学发表了第一个UV油墨的专利;1987年:太阳化学被日本DIC集团收购;"
2007,中国国家标准(2007版)馆藏目录(1-2)--《世界标准信息》,化学分析方法 性能试验方法 测定方法 测定法 信息技术 通用技术条件 性能测试方法 测量方法 分光光度法测定 卫生标准,"为方便读者收集,采用中国国家标准(GB),本刊于2007年1～3期连载中国国家标准馆藏目录。馆藏目录包括中国标准化研究院标准馆收藏的全部现行国家标准,按中国标准文献分类法分类。如有需要国标全文(包括文本及电子版)的读者,请与杂志社或标准馆联系。"
2012,国内外聚氨酯工业最新发展状况--《化学推进剂与高分子材料》,聚氨酯 异氰酸酯 多元醇 进展 技术 市场,"简要介绍了国内外聚氨酯行业的发展史,着重介绍了近几年全球和中国聚氨酯主要原料与制品发展情况、聚氨酯行业企业最新并购情况、聚氨酯行业最新技术进展,并对聚氨酯行业热点问题进行了分析。"
2014,2012～2013年世界塑料工业进展--《塑料工业》,HDPE LDPE LLDPE PP PVC PS ABS PA PC POM PET PBT PPO LCP 聚醚醚酮 酚醛树脂 PU 不饱和聚酯 环氧树脂,"收集了2012年7月~2013年6月世界塑料工业的相关资料,介绍了2012~2013年世界塑料工业的发展情况,提供了世界塑料产量、消费量及全球各类树脂的需求量及产能情况。按通用热塑性树脂(聚乙烯、聚丙烯、聚氯乙烯、聚苯乙烯、ABS树脂),工程塑料(尼龙、聚碳酸酯、聚甲醛、热塑性聚酯、聚苯醚),特种工程塑料(液晶聚合物、聚醚醚酮),通用热固性树脂(酚醛、聚氨酯、不饱和聚酯树脂、环氧树脂)不同品种的顺序,对树脂的产量、消费量、供需状况及合成工艺、产品应用开发、树脂品种的延伸及应用的进一步扩展等技术作了详细介绍。"
2011,珠江三角洲地区重点VOC排放行业的排放清单--《中国环境科学》,VOC排放清单 重点VOC排放行业 排放因子 珠江三角洲,"根据收集的珠江三角洲(珠三角)重点挥发性有机物(VOC)排放行业的活动水平数据,采用近年来VOC估算方面的研究成果及估算方法,建立了该地区2006年重点挥发性有机物排放行业和分城市的VOC排放清单.结果表明:珠江三角洲地区2006年重点挥发性有机物排放行业VOC排放总量为416.9kt,其不确定性(95%置信区间)为302.5～689.6kt(-31%～58%);家具制造业、建筑涂料使用、制鞋业是珠江三角洲重点VOC排放行业的主要来源,分别占总排放量的23.3%,21.2%和17.5%;东莞是珠江三角洲地区2006年重点挥发性有机物排放行业VOC排放量贡献最大的城市,其次是深圳,两者排放量分别占总排放量的23.6%和21.9%,主要的排放亦来源于家具制造业、建筑涂料使用与制鞋业.缺乏本地排放因子和良好的活动水平数据是本研究VOC排放量估算中主要的不确定性来源。"
2005,国家标准(GB)题录(上)(2005年版)--《世界标准信息》,,"为便于读者收集、检索中国国家标准,本刊在2005年3、4期连载国家标准(GB)题录,题录刊载了截止2005年1月中国标准化研究院标准馆收藏的全部现行标准。本刊同时发行:国家标准(GB)题录(中文电子版)单价200.00元,国家标准(GB)题录(中文合订本)单价200.00元。上述电子版用微软 Excel 软件格式排列,便于读者使用。请需要该题录或标准全文的读者按杂志地址(或电话)与杂志社联系。"
2007,原油价格波动对中国物价的影响——基于投入产出价格模型--《统计研究》,价格影响模型 原油价格 价格指数 投入产出分析 制造业 价格变动 价格上涨 产品价格 传导阻滞 价格模型,"本文以中国122部门投入产出表为数据基础,采用投入产出价格影响模型测算了原油价格变动对中国物价总体水平和各部门产品价格的影响程度,通过研究投入产出价格影响模型的前提假定和价格传导障碍因素,分析了原油价格的传导机制,提出了应对国际原油价格波动、提高我国抗油价波动能力的政策建议。"
2011,我国食品安全问题的成因及对策探析--《华中师范大学》,食品安全问题 成因 技术 对策研究,食品安全关乎人们的身体健康和生命安全也关乎社会的稳定经济的发展和国家的形象当前我国食品安全问题不容乐观重大恶性食品安全事故时有发生并造成严重后果首先我国的食品安全问题严重危害人民群众的身体健康和生命安全近十多年来我国几乎每年都有为数不少的食品安全事故发生造成大量人员致病甚至死亡并造成巨大的经济损失严重影响了人民群众的生活其次我国的食品安全问题考验政府的管理能力影响政府的公信力食品安全事故特别是重大的食品安全事故往往造成社会公众的恐慌进而怀疑政府的管理能力再次我国的食品安全问题直接影响我国食品的对外贸易影响出口创汇甚至影响我国的国际形象因此我国的食品安全问题不仅是民生问题也是政治问题现已成为一个迫切需要解决的问题正因为食品安全问题已成为一大民生问题所以研究解决食品安全问题也成为当今研究的重点和热点具有重大的现实意义基于这一思考本文对我国食品安全问题做一些粗浅的研究本文以马克思主义哲学的基本理论为指导应用科技哲学生态哲学食品安全学的基本理论和方法阐述了我国食品安全问题的现状和面临的挑战剖析了造成我国食品安全问题的种种原因即环境污染和生态破坏的原因食品生产经营者的原因及国家食品安全控制体系的原因系统地提出了解决我国食品安全问题的对策以期对解决我国食品安全问题有所裨益本文共分四部分第一部分引言介绍了写作本文的背景选题的依据阐述了研究我国食品安全问题的成因及对策的必要性和重大意义介绍了研究这个问题的思路和方法第二部分本文的第一章阐述了我国食品安全问题的现状和面临的挑战第三部分本文的第二章具体剖析了造成我国食品安全问题的种种原因包括1环境污染和生态破坏2食品生产经营者的原因3国家食品安全控制体系方面的原因等等第四部分本文的第三章具体提出了解决我国食品安全问题的对策如实行清洁生产防治环境污染保护生态环境推广农业生态技术发展生态农业树立食品安全生产经营意识和加强食品安全道德和法制建设加强国家食品安全控制体系建设等
2009,光固化三维打印成形材料的研究与应用--《华中科技大学》,快速成形 光固化三维打印 赛尔XJ500 光敏树脂 实体材料 支撑材料,光固化三维打印技术类似于UV喷墨打印是采用液滴喷射成形的快速成形技术在成形过程中使用两组喷头分别喷射光固化实体材料和光固化支撑材料随即利用紫外光照射固化逐层堆积成形打印完毕后用水枪去除支撑材料得到需要的零件它将喷射成形和光固化成形的优点结合在一起提高了成形效率和精度降低了成本光固化三维打印需要使用实体光固化材料和支撑光固化材料来成形零件选择恰当的成形材料至关重要目前只有3DSystems公司和OBJET公司有光固化三维打印设备和配套成形材料成形温度分别为100110和7075本课题组是国内第一家研究光固化三维打印设备和成形材料三维打印机使用赛尔XJ500喷头喷射光敏树脂成形温度为5055成形温度越低成形材料的选择面越窄材料性能要求越苛刻因此成形材料的制备和性能研究是一个迫切需要解决的难题本文根据三维打印机紫外光源的特点和成形材料化学反应机理总结了成形材料的特性参数收缩翘曲和喷射铺展参数的实验方法合成了聚丙二醇二缩水甘油醚二丙烯酸酯确定最佳合成条件以聚丙二醇二缩水甘油醚和丙烯酸为反应物反应温度控制在100110催化剂NN二甲基苄胺的质量分数为080阻聚剂对甲氧基苯酚的质量分数为020040以它和阳离子单体制备了一种混杂型实体材料适合在55稳定喷射光敏性好固化后的零件具有较佳的热机性能合成了自由基型实体材料的原料低粘度氨基甲酸酯丙烯酸酯确定最佳合成条件以TDIHEA和PEG为反应物第一步反应过程中nTDInHEA1催化剂DBT质量分数02反应温度40反应时间23h第二步反应过程中nTDInPEG2反应温度5560反应时间为56h以它为主要原料制备了一种自由基型实体材料适合于50工作喷射稳定性铺展性能较好但固化收缩率大固化速度稍慢研究了阳离子型实体材料中苄醇促进剂的作用苄醇通过活化单体机理和自由基诱导鎓盐光解机理加速脂环族环氧和氧杂环丁烷光固化速率自由基诱导鎓盐光解机理起主要作用其中苄醇上带给电子性基团更有效地稳定了苄醚自由基和苄醚阳离子使阳离子型光引发剂光解速率加快从而加速阳离子体系固化速率实验结果与理论相符研究了阳离子型实体材料中氧杂环丁烷的光固化动力学氧杂环丁烷首先被质子化形成了二级氧鎓正离子二级氧鎓正离子受另外一个单体亲核进攻而开环相应地生成一个三级氧鎓正离子继续不断受单体进攻形成聚合物三级氧鎓正离子相对稳定因此最后一步反应活化能很高一旦克服其活化能反应将迅速进行以脂环族环氧氧杂环丁烷和乙烯基醚为主要反应性原料制备了蓝色阳离子型实体材料性能测试表明这种阳离子型实体材料喷射稳定适合在55下工作阳离子型实体材料的光敏性固化后力学性能热性能较佳满足三维打印的要求合成了三维打印支撑材料的两种齐聚物其中水性氨基甲酸酯丙烯酸酯的最佳合成条件是第一步在甲苯二异氰酸酯中滴加二羟甲基丙酸的反应温度为30反应时间15小时第二步加入聚乙二醇的反应温度为4550反应35h第三步滴加丙烯酸羟乙酯的反应温度为5055反应约5h当TDIDMPAPEG的投料摩尔数比为421时得到羧基酸值约为665mgKOHg的水性氨基甲酸酯丙烯酸酯齐聚物使用三乙胺100中和羧基后这种齐聚物具有较好的水溶性通过醇钠酰氯法合成了聚乙二醇二丙烯酸酯聚乙二醇1000二丙烯酸酯所含醚键最多亲水性好固化后强度低作为另一种齐聚物以上述两种齐聚物β羧乙基丙烯酸酯和温敏材料PEOPPOPEO配制了支撑材料支撑材料的喷射稳定性较好很少有堵孔现象其光敏性较实体材料差一点观察成形后支撑材料和阳离子型实体材料垂直结合面的SEM照片并通过在水中浸泡和剥离性能研究表明支撑材料较容易去除
2009,中国人为源挥发性有机化合物的排放现状及未来趋势--《清华大学》,VOC 排放清单 化学组分 情景分析,挥发性有机化合物VOC是大气臭氧和二次有机气溶胶污染的关键前体物准确描述其排放特征是研究我国区域复合大气污染的前提对我国未来大气污染综合控制决策具有重要意义本研究旨在建立我国高分辨率VOC排放清单对我国人为源VOC排放的部门时空物种分布及大气环境性质进行全面分析研究首先针对130余种排放源建立了4级污染源分类系统基于VOC物理结构和化学性质特征建立了VOC物种分类系统在此基础上构建了可以映射到第4级排放源的活动水平排放因子化学组分数据库开发了排放清单不确定性定量分析模型由此构建了我国高分辨率VOC排放清单的编制技术方法生物质家庭炉灶燃烧和溶剂产品使用是重要的与发达国家存在典型差异的VOC排放源其VOC排放因子和化学组成存在着较大的不确定性因此本研究针对这两类污染源进行了测试与调研补充完善了我国VOC排放因子数据库一方面建立了固定燃烧源VOC采样分析系统通过现场测试获得了典型生物质炉灶燃烧过程的VOC排放因子和化学组成同时针对10类重要溶剂产品基于系统调研计算其在不同行业不同技术条件下的VOC排放水平和特征基于上述工作建立了中国当前及2020年的人为源VOC排放清单结果表明2005年我国VOC排放量为19406kt其中固定燃烧源道路移动源溶剂产品使用源和工业过程源是主要的排放部门分别贡献了总排放的283242176和158VOC排放的空间分布很不平衡江苏山东广东是排放最高的省份排放量均超过了1500kt化学组分方面主要由烷烃20不饱和烃21苯系物30构成表现出了较高的大气氧化活性和毒性其平均光化学臭氧生成潜势POCP为537毒性VOC的排放比重约占30预测结果表明至2020年在现有控制政策下我国人为源VOC排放量将增至26523kt若参考发达国家的法规标准针对工业过程源和溶解产品使用源采取更为严格控制措施有可能将VOC排放量维持在19943kt
2009,碳酸钙的形貌控制及表面改性研究--《吉林大学》,碳酸钙 形貌 表面改性,碳酸钙作为最主要的生物材料之一其结构和形貌决定着它的各项性能因此本文采用化学控制与表面修饰结合的方法选用一系列有机质制备出具有多种特殊形貌的碳酸钙材料并对其形成机理进行了探讨在反应过程中有机质不仅改变碳酸钙的表面性质而且对碳酸钙成核和生长起到控制作用这一技术具有开创性而且具有广阔的工业应用前景第一章是绪论介绍了碳酸钙工业的发展概况纳米碳酸钙的性质制备与表面修饰以及本文选题的目的和意义第二章采用沉淀反应方法利用聚乙烯吡咯烷酮PVP和十二烷基磺酸钠SDS复合添加剂作为有机模板制备了中空球状方解石型碳酸钙同时考察了不同温度SDS和PVP浓度对碳酸钙结晶和聚集行为的影响进而对其反应机理进行了初步探讨第三章采用沉淀反应法以工业上常见而廉价的聚丙烯酸PAAS作为有机质制备了蝶状文石型碳酸钙考察了一系列条件对于文石型晶体成核及生长的影响并初步探讨了其生长机理第四章采用碳化法以聚丙烯酸PAAS作为添加剂制备出具有完整率高且分布均匀的针状方解石型碳酸钙粒子找到了适合针状方解石碳酸钙粒子生长和稳定存在的条件初步探讨了针状方解石型碳酸钙粒子的生长机理第五章选取聚乙二醇PEG为有机质采用碳化法制备出棒状方解石型碳酸钙并推测了其反应机理第六章利用碳化法选用了几种常见的表面改性剂硬脂酸钠十八碳醇磷酸酯和油酸对其进行了表面改性通过有机质控制碳酸钙的晶体形状与大小同时改变碳酸钙的表面性质所得碳酸钙粒子由亲水疏油性直接转化为疏水亲油并提出了合理的碳酸钙表面改性原理此方法为改性碳酸钙生产提供了一定的理论基础也为新型材料的研究提供了更加广阔的空间综上所述本文对于充分利用我国丰富的石灰石矿产资源研究开发和制备碳酸钙产品的新方法新工艺从而进一步提高其产品的质量和附加值具有重要意义同时获得了一些创新性的研究成果在碳酸钙的合成和表面修饰中引入新的思路对碳酸钙表面改性的工艺过程和质量控制将起到一定的指导作用甚至对其他粉体材料的表面改性也具有一定的参考价值
2006,水性聚氨酯涂料的制备、改性及其性能研究--《天津大学》,水性聚氨酯 异氰酸酯 傅立叶红外光谱 环氧树脂 改性,以前由于市场需要传统的溶剂型涂料由于其良好的综合力学性能和表面性能一直受到广泛应用近年来许多国家相继颁发了有关控制挥发性有机化合物VOC的法令在这种背景下水性涂料得到了迅猛的发展其中水性聚氨酯涂料由于其使用性能的优异受到了广泛的关注及重视由于水相的引入与溶剂型聚氨酯涂料相比对水性聚氨酯的制造具有更高的难度国外对水性聚氨酯的研究近年来取得了迅猛的发展对水性聚氨酯的制造和其化学行为提出了许多新的见解国外的厂家采用了脂肪族异氰酸酯为主要原料制备出了性能优良的水性聚氨酯涂料国内我们主要以芳香族的异氰酸酯如甲苯二异氰酸酯为原料相关理论和生产均处在起步阶段本课题采用甲苯二异氰酸酯聚醚二元醇和二羟甲基丙酸为主要合成原料进行预聚然后在水中分散乳化得到自乳化水性聚氨酯对其制备工艺进行了初步探索确定了合理的工艺条件本实验系统地研究了亲水单体二羟甲基丙酸的含量扩链剂的含量NCOOH投料比等对预聚物的黏度以及对其涂膜的拉伸强度延伸率剪切强度和耐水性的影响所得的水性聚氨酯贮存稳定性能良好通过傅立叶红外光谱表征说明了聚氨酯分子链中存在氢键其硬段的存在使聚氨酯具有优良的拉伸强度而软段则赋予聚氨酯优良的柔韧性能在制备水性聚氨酯基础上引入了环氧树脂制得了环氧改性水性聚氨酯环氧树脂的引入使水性聚氨酯中具有了交联结构与改性前的水性聚氨酯相比其涂膜耐水性耐溶剂性以及机械性能都得到了提高并研究了环氧树脂的引入方法及环氧树脂加入量对分散体及其涂膜性能的影响傅立叶红外光谱分析显示出了环氧树脂与水性聚氨酯之间存在化学键的连接以上实验各项结果显示通过环氧树脂改性取得了预期效果所得产品的综合性能优异
2003,纳米二氧化钛复合粉体的电化学合成--《昆明理工大学》,电化学合成 纳米复合粉体 二氧化钛,结合我国钛白粉现有工业生产技术以钛白粉工业中间产品四氯化钛为原料研究一种新颖的纳米尺寸单组分及复合二氧化钛粉体水溶液电化学合成方法以及制备工程的电化学工艺及其相变微结构规律传统的二氧化钛作为一种常用的化工原料因其卓越的颜色性能被广泛地用作颜料涂料油墨和纸张的增白剂它同时也是重要的功能陶瓷半导体及催化材料特别地二氧化钛纳米化以后由于其粒径小比表面积大界面原子所占比例大而具有更为独特的性能如优异的紫外屏蔽作用透明无毒独特的颜色效应及光化学催化作用等在汽车工业防晒化妆品高级涂料废水处理杀菌环保吸附剂及功能陶瓷材料等方面有着广阔的应用前景发展纳米二氧化钛的新颖制备技术具有学术和工业应用意义对二氧化钛国内外文献和研究现状进行了综合评述在水解法溶胶凝胶法水热法微乳液法等制备技术中二氧化钛的电化学合成技术在纳米颗粒的形成机理复合均匀化等方面具有特殊性以四氧化钛为前驱体用电化学合成方法制备纳米晶二氧化钛粉体的工艺条件进行了系统的研究在本实验条件下小的电流密度有利于金红石相的生成而少量硫酸根离子的引入对生成锐钛矿相粉体有利调整电流密度大小和引入硫酸根离子的量可以得金红石型和锐钛矿型的混合混体研究无定型粉体锐钛矿相粉体以及金红石型粉体随温度的粒径变化情况时发现粉体在400以前晶粒长大相对缓慢400以后晶粒粗化现象严重在室温条件下制备了尺寸为97nm的金红石相92nm的锐钛矿相以及混晶等多种二氧化钛纳米晶粉体在400温度下煅烧可获得不同粒径的纳米晶粉体对纳米氧化铝氧化锆以及二氧化钛与氧化铝和二氧化钛与氧化锆的复合粉体的电化学制备进行了实验研究不经热处理就可获得γAl_2O_3和tZrO_2粉体在500处理2h氧化铝粉体全部以γAl_2O_3存在在950则全部转化为αAl_2O_3其粒度分别为20nm和60nm电化学合成方法制得的氧化锆纳米粉体在常温下以四方相而不是以单斜相存在在400处理2h晶化比较完全在800出现单斜晶相采用电化学合成方法制备了RTiO_2和γAl_2O_3与RTiO_2和tZrO_2的复合粉体及Al_2TiO_5和ZrTiO_4的形成规律在500可得到品化完好的RTiO_2γAl_2O_3复昆明理工大学博士学位论文摘要合粉体950则为R一TIOZa一A1203复合粉体在400可制得晶化完好的R一Tiozt一zro的复合粉体借助化学热力学数据库软件系统对各体系进行了热力学分析对制备各种粉体实验的确定起到了一定的指导作用所得TioA1203复合粉体中氧化铝主要沉积在二氧化钦颗粒的表面且二氧化钦的成分任意可调对TIOZA1203复合凝胶采取进一步的高温处理在1200实现了粉体的完全相变生成纯A12Ti05陶瓷粉体相对常规制备方法条件要缓和得多类似地对TIO亿roZ复合粉体进行锻烧在1200保温3h即得到了zrTIQ陶瓷粉对自制纳米金红石型粉体进行了有机和无机改性研究研究了纳米粉体的分散行为不同分散剂对其分散效果为NaPo36CZHSOHN处5103HZONaoH采用有机改性剂硬脂酸钠和聚乙二醇进行了纳米二氧化钦的有机改性研究获得了改性剂用量浓度等最佳工艺条件的参数对纳米二氧化钦进行了包裹二氧化硅的研究适当调整溶液的pH值滴加硫酸的速度以及改变滴加方式获得了较致密的包覆二氧化钦其分散性和酸溶性都获得了较大程度的改善本研究的铝钦错纳米金属氧化物电化学合成路线制备条件容易控制复合组分容易实现均匀化新相生成和晶化温度较低为以轻金属稀有稀土金属为基的纳米复合氧化物电化学合成提供了一种新思路
2008,紫外光固化树脂的合成及其涂膜的性能研究--《华南理工大学》,环氧丙烯酸酯 聚氨酯丙烯酸酯 微相结构 光固化动力学 相反转,环氧丙烯酸酯EA和聚氨酯丙烯酸酯PUA树脂是紫外光固化涂料UVCC中最重要的的两类低聚物但EA树脂粘度高固化膜脆性大柔韧性差PUA树脂成本高且合成中采用的有机锡类催化剂目前已受到环保法规的限制此外传统的油性光固化涂料因树脂粘度高常加入大量的活性稀释剂单体调解粘度单体的加入一方面造成成本的增加另一方面也使得固化膜的性能有所降低因此研究开发低粘度UV固化树脂研究水性UV光固化涂料等都具有非常重要的意义本文引入新的催化剂和新的阻聚剂构成的催化阻聚复合助剂体系合成了低粘度的EA树脂研究了复合助剂体系与常用催化剂阻聚剂的性能对比发现复合助剂体系能更好的降低体系的活化能具有更好的催化效果阻聚剂含有斥电子结构更能跟过氧自由基结合具有较好的阻聚效果并通过研究反应温度的影响最终确定了合成树脂的最佳工艺和配方最佳条件下制得的树脂具有较低的粘度仅为30004000mPas60是市售产品的13且常温下即可自由流动可完全避免活性单体的使用非催化条件下合成了可UV固化的PUA树脂分析了非催化合成树脂的反应机理并通过研究非催化合成PUA过程的反应动力学发现反应过程很好的满足了动力学二级反应反应具有较低的活化能E2286kJmol1K1为无催化剂条件下反应的进行提供了可能利用差示扫描量热DSC手段对固化膜的微相结构进行了研究结果表明软段长度对PUA微相结构影响显著随着软段长度的增加微相分离程度增加并且软段分子量在2000和4000时均有明显的软段结晶生成结构对称规整以及具有刚性苯环结构的异氰酸酯都使得硬段易于聚集结晶使微相分离程度增加活性单体官能度增加时与硬段交联密度增加降低硬段与软段间的氢键强度有利于微相分离而当其用量增加时微相分离程度先增加后降低淬火条件下微观相分离程度降低退火条件下由于单体HDDA的高温后固化现象使得微相分离程度也降低不同固化程度下固化膜的微相结构也有不同随着固化程度的增加相分离程度先降低又增加利用异氰酸酯与环氧丙烯酸酯侧链羟基反应合成了具有较低粘度且固化膜具有优异柔韧性的改性EA树脂讨论了异氰酸酯种类及用量对树脂粘度外观贮存稳定性以及固化膜柔韧性附着力等性能的影响确定了以TDI80作为改性的异氰酸酯原料并确定了其合适的用量以红外光谱法研究了改性树脂的光固化动力学行为结果表明Irgacure1000作为Darocur1173和Irgacure184组成的复合光引发剂由于具有较宽的吸收范围λmax在245nm280nm331nm且两种光引发剂间可能存在某种协同作用因而具有最优的引发效果活性单体有利于体系粘度降低以及入射光强度的增加都有利于树脂的光固化此外还发现反应初期由于存在诱导期固化反应缓慢诱导期过后体系粘度低且体系中双键及引发剂都具有较高浓度光固化速率迅速增加反应后期双键及引发剂浓度明显降低且双键聚合使得体系形成较大的交联网络体系粘度增加残余双键及长链自由基甚至单体都被裹馅在此交联网络里面活动性大大降低反应速率也迅速降低最终体系由于玻璃化作用使得链段的运动被冻结影响反应活性基团的扩散导致反应停止不能进行完全以自制的可UV固化的水性PUA预聚物为乳化剂将其与EA树脂均匀混合利用相反转乳化法制备了具有不规则核壳结构的水性UV固化的PUAEA复合乳液研究了羧基含量中和度及EA用量对乳液粒径粘度相反转过程及涂膜性能等的影响透射电镜TEM研究表明单纯的PUA乳液粒子以球形稳定分散在水中引入EA树脂后亲水的PUA外层将疏水的EA包裹在内层但由于仅是物理包裹而没有化学键合且EA与外层的PUA分子中的硬段极性相似易于结合因而使得乳液粒子呈现不规则的核壳结构此乳液在UV固化前核壳间无交联经UV光照射后核壳间通过双键交联固化两种树脂的固有性能得以充分发挥涂膜固化后具有更优的综合性能
2009,国内外塑料食品包装材料安全性问题与包装标准差异的对比研究--《江南大学》,塑料 食品包装材料 安全性 包装标准 差异,我国经济持续近30年高速发展人民生活水平不断提高人们越来越注重食品的安全和卫生问题食品包装作为食品的重要组成部分其安全卫生性受到更广泛的重视包装制品原辅材料的选择包装制品的结构设计包装制品的加工制作以及包装标识都直接影响着被包装食品的食用安全性从我国有关管理机构对餐饮具食品包装材料生产及管理的抽查结果看我国塑料食品包装的卫生安全性存在着不容忽视的问题因此本课题将首先深入分析常见塑料食品包装材料的包装性能和适用范围及条件有关的塑料包装技术和方法及分析塑料包装整体结构和包装材料对食品的影响并对我国出口食品塑料包装材料理化性质卫生安全性问题和邻苯二甲酸酯增塑剂的使用状况进行抽样调查发现了国内标准和国外标准在这些方面的差异再进一步通过西方发达国家塑料食品包装生产技术水平现状和管理方法和我国的有关食品包装标准法规的对比找出与发达国家的差距发掘我国塑料食品包装出现问题的原因就此提出观点高起点高标准完善我国的市场监督管理与标准体系从而使我们认识到如何对食品包装安全质量进行有效控制使食品安全得到最有效的保障
2012,我国工业源VOCs排放时空分布特征与控制策略研究--《华南理工大学》,VOCs 工业源 排放特征 时空分布 控制策略,近年来我国环境空气中的挥发性有机物VOCs浓度大幅度上升以臭氧为特征的光化学烟雾污染频繁发生在我国一些区域和城市地区影响了人体健康和大气环境质量准确地描述VOCs污染源排放特征和时空分布对于大气化学模型研究和臭氧污染控制政策制定具有重要意义本论文以我国工业VOCs污染源为研究对象对工业污染源VOCs历史变化趋势和排放现状时空分布规律未来发展趋势预测等问题展开了研究并对我国工业源VOCs控制策略进行了探讨主要的研究内容和结果如下1在遵循源头追踪思路建立的工业排放源分类系统基础上通过统计年鉴行业协会统计等多种途径系统地调研我国19802010年的活动水平数据并结合文献调研获得排放因子库构建了我国工业VOCs排放清单编制技术方法基于该方法计算了我国19802010年连续30年的工业源VOCs排放量我国工业源的VOCs排放经历了19802000年的稳定增长期和20012010年的快速增长期1980年排放总量为1151万吨2010年排放总量为13356万吨含VOCs产品的使用和排放环节是工业VOCs排放的主要来源2010年比重占574山东江苏广东浙江是工业VOCs排放最高的省份2010年占全国总排放量的3832通过资料调研获得我国工业源VOCs排放时间系数并结合GIS空间分析工具和人口密度权重因子分配方法建立我国50km50km高分辨率网格化排放清单结果显示我国工业VOCs排放集中在10月至12月份并集中分布在经济发达的东部南部和北部的城市群3运用情景分析方法设定排放控制方案情景预测20102020年我国工业源VOCs排放的发展趋势基准情景下2020年我国工业VOCs排放量达23944万吨适中情景下2020年全国排放量为21134万吨最佳情景下2020年排放量将降低至16968万吨相比基准情景该情景的减排率达2914调研了美国欧盟日本等国家和地区的VOCs排放控制法律法规体系及工业VOCs污染削减趋势重点分析了印刷涂料使用行业和石油炼制行业的法规标准和控制技术初步提出了加强污染源监测制定一套工业VOCs排放标准和达标技术体系等我国开展工业VOCs污染控制的策略建议
2007,水性丙烯酸树脂的合成及其改性的研究--《广东工业大学》,丙烯酸树脂 环氧丙烯酸酯 水性 溶液聚合 乳液聚合,水性丙烯酸树脂具有较好的光泽度耐候性耐化学品性和稳定性高且无污染无毒性无刺激性和生产安全价格便宜等优点是一种低VOC的绿色环保型产品也是目前较为活跃的研究和开发领域但常规丙烯酸酯树脂存在如成膜温度高胶膜硬度低抗回粘性差耐水性不好附着力差等缺点因此合成能克服以上缺陷的新型树脂己成为当前的研究热点本研究先用溶液聚合的方法初步探讨合成了水溶性的丙烯酸酯树脂然后用硬度高附着力好抗水性好及耐化学药品优良的环氧丙烯酸酯EA对其进行改性有效的改善了水性丙烯酸酯树脂的缺点提高了丙烯酸酯树脂的综合性能在环氧丙烯酸酯共聚改性水性丙烯酸树脂的实验中讨论了不同合成加料方式不同温度不同引发剂用量及不同环氧丙烯酸酯用量等因素对共聚合成及其性能的影响研究结果表明采用分步加料法反应温度为82搅拌速度为150rmin200rmin反应4h时可以顺利合成EA改性的水性丙烯酸树脂单体转化率达96以上当EA用量为8交联单体NMA用量为2时改姓树脂的性能最佳硬度达2H抗回粘性1级附着力Gt0玻璃耐水96h除此之外从粒子设计方面着手采用乳液聚合的方法合成了具有不同核壳结构的乳液大大改善了水性丙烯酯乳液的性能讨论了不同核壳结构的设计工艺乳化剂等因素对乳液聚合的影响研究结果表明采用软核硬壳的工艺设计乳化剂用量为3阴离子型非离子型12NMA为2时合成的乳液性能最佳热固化后硬度可达2H抗回粘性1级附着力Gt0玻璃耐水性96h是一种性能优良的热固型树脂
2011,二氧化钛表面功能化及应用研究--《江苏大学》,二氧化钛 氧化硅包覆 氧化铝包覆 聚酯催化剂,二氧化钛表面处理技术已经成为二氧化钛行业最为重要的核心竞争能力可以预期在当前和今后相当长一段时间二氧化钛行业的竞争在相当大的程度上将体现为二氧化钛表面处理技术的竞争面对国际二氧化钛行业竞争加剧而我国在二氧化钛表面处理技术方面的落后已经使我国二氧化钛行业在国际竞争中处于十分不利的地位这一局面本文从二氧化钛的表面无机纳米膜修饰机理纳米膜结构对二氧化钛颜料性质影响二氧化钛在聚酯催化中的应用等三个方面展开研究希望本研究工作能对我国二氧化钛行业的发展提供积极的建设性贡献本文研究了以硅酸钠为原料利用液相沉积法在金红石型二氧化钛表面包覆二氧化硅纳米膜使用透射电镜分析了二氧化钛表面二氧化硅包覆膜的形貌结合红外光谱X光电子能谱Zeta电位分析技术研究了金红石型二氧化钛表面包覆二氧化硅纳米膜的成膜机理以激光粒度测定仪分析了二氧化硅包覆二氧化钛样品在水溶液中的分散程度研究表明当反应温度反应液pH值二氧化硅包覆量较低时二氧化钛表面形成了岛状二氧化硅包覆层当反应温度反应液pH值二氧化硅包覆量较高时二氧化钛表面形成了连续而均一的二氧化硅膜状包覆层二氧化硅包覆层厚度随着硅酸钠与二氧化钛摩尔比的增加而增加二氧化硅包覆层以TiOSi键化学键合形式结合于二氧化钛表面当硅酸钠与二氧化钛摩尔比大于175时二氧化硅包覆二氧化钛样品的Zeta电位基本保持为50mV不变与纯金红石型二氧化钛的Zeta电位24mV相比带有更多的负电荷在静电排斥的作用下有利于包覆样品在水中的分散反应液pH值为910时二氧化硅包覆二氧化钛样品在水中分散性优于纯金红石型二氧化钛在水中的分散性当硅酸钠与二氧化钛摩尔比为115时二氧化硅包覆二氧化钛样品在水中形成单分散二氧化钛表面包覆二氧化硅后提高了二氧化钛的白度亮度及其在水中的分散性包覆样品的光散射率与二氧化钛和二氧化硅本身性质及包覆样品分散性有关本文以硫酸铝为原料利用液相沉积法在金红石型二氧化钛表面包覆氧化铝纳米膜使用透射电镜分析了二氧化钛表面氧化铝包覆膜的形貌通过红外光谱X射线光电子能谱和粉末衍射分析技术研究了金红石型二氧化钛表面包覆的氧化铝纳米膜的化学组成与成膜机理以激光粒度测定仪分析了氧化铝包膜后二氧化钛样品在水溶液中的分散程度实验表明氧化铝在二氧化钛表面包覆程度受反应液pH的影响在pH89的范围内氧化铝在二氧化钛表面形成了连续包覆膜氧化铝纳米膜以薄水铝石的形式存在二氧化钛与包覆层薄水铝石之间形成TiOAl键使氧化铝包覆层结合在二氧化钛表面上氧化铝包覆二氧化钛样品的包覆量随硫酸铝与二氧化钛的摩尔比的增加而增加在二氧化钛表面包覆氧化铝可以改善二氧化钛粉体在水中的分散性粉体在水溶液中的分散性随包覆程度提高而提高氧化铝包覆二氧化钛样品的白度亮度高于原料二氧化钛的白度亮度包覆样品的光散射率与氧化铝包覆量有关本文在进行二氧化钛催化聚酯反应的研究中以硫酸法二氧化钛生产过程中二氧化钛的前驱体偏钛酸为原料通过热处理工艺参数的调整制备一系列二氧化钛粉体根据本论文前半部分的研究结果分别以九水硅酸钠和硫酸铝为无机包覆剂对二氧化钛粉体进行氧化硅氧化铝包覆用脂肪醇作为有机修饰剂分别对未进行无机包覆和无机包覆后的二氧化钛粉体进行表面修饰制得在乙二醇体系中良好分散的二氧化钛催化剂将所得催化剂用70升的装置进行聚酯合成实验通过进行酯化反应动力学研究评价该催化剂体系在聚酯合成中酯化阶段的催化活性实验表明催化剂酯化催化活性与粉体煅烧温度相关高活性二氧化钛催化剂的最佳煅烧温度为600酯化催化活性与二氧化钛粉体的包覆状态有关氧化硅包覆组的酯化催化活性总体上高于氧化铝包覆组和未包覆组主要是由于Ti02Si02具有较强的酸性催化剂缩聚催化活性研究发现未包覆组明显比包覆组要高氧化硅包覆组和氧化铝包覆组中粉体煅烧温度600时表现出高的催化活性对二氧化钛粉体进行无机包覆会降低催化剂的缩聚催化活性粉体煅烧温度也与催化剂的缩聚催化活性有一定的相关性自制催化剂合成的聚酯样品与乙二醇锑合成的聚酯样品相比常规性能相近热转变温度均有所升高热稳定性较好
2015,石墨烯（石墨纳米片）/环氧树脂船用涂料防腐性能的研究--《哈尔滨工业大学》,腐蚀 热还原石墨烯 石墨纳米片 防腐涂料 船舶,海洋蕴藏着丰富的自然资源合理开发和使用海洋首先需要面对海洋腐蚀问题海洋设施和船舶长期处于干湿交替的富氧盐雾高紫外线的环境腐蚀问题十分严重因此合理运用海洋防腐蚀技术对于降低灾害事故的发生提高船舶及海洋平台设施的安全性延长其服役寿命具有深刻意义石墨烯以及石墨纳米片是新兴的二维纳米碳材料具有层片状的结构对水氧气和离子有很好的稳定性和阻隔性用作传统涂料的填料时可以起到良好的物理屏蔽作用从而改善有机涂层的耐腐蚀性能本文分别以热还原石墨烯和石墨纳米片作填料以环氧树脂为基体研究了热还原石墨烯和石墨纳米片的结构特点以及他们在涂料中的耐腐蚀性能和机理以石墨纳米片作为填料研究了石墨纳米片在涂料中的耐腐蚀性能和机理制备的石墨纳米片表面非常光滑片层的厚度约为50nm片层的直径约为210μm直接以石墨纳米片作为填料制备了不同含量的石墨纳米片防腐涂料电化学和耐中性盐雾试验表明添加10石墨纳米片涂层耐蚀性最好自腐蚀电位为435mV自腐蚀电流密度为0055μAcm2通过偶联剂对石墨纳米片进行改性并制备了改性石墨纳米片涂料添加10改性石墨纳米片涂层的耐蚀性最好自腐蚀电位为416mV自腐蚀电流密度为0032μAcm2石墨纳米片在涂料中形成物理屏障阻碍腐蚀介质的渗透以热还原石墨烯为填料研究了石墨纳米片在涂料中的耐腐蚀性能和机理XRDRamanXPS和SEM等分析表明热还原石墨烯上残留一些含氧基团片层的厚度约为40nm片层直径约为25μm直接以热还原石墨烯作为填料制备了不同含量的石墨烯涂料电化学和耐中性盐雾试验表明添加15热还原石墨烯涂层耐蚀性较好自腐蚀电位为428mV自腐蚀电流密度为0058μAcm2通过偶联剂对热还原石墨烯进行改性并制备了改性石墨烯涂料添加2改性石墨烯涂层的耐蚀性最好自腐蚀电位为360mV自腐蚀电流密度为0034μAcm2热还原石墨烯在基体中分散均匀阻碍腐蚀介质的渗透偶联剂改性后提高了其在涂料中的分散性以及与树脂的界面结合力自腐蚀电位提高了68mV自腐蚀电流密度降低了586本文进一步研究了还原温度对石墨烯涂料耐腐蚀性能的影响分别在4507501050温度下制备了不同还原温度石墨烯XPS测试表明其CO分别为627484从SEM照片可以看出随着还原温度的升高石墨烯的剥离程度越高形态逐步由中空球状变为片层状电化学测试表明1050还原的石墨烯涂料防腐性能最好较低的还原温度下虽然可以保留更多的含氧基团但是没能剥离成层片状的结构因此其物理屏障作用降低防腐性能降低
2007,我国纳米材料产业化机制研究--《同济大学》,纳米材料 产业化机制 动力机制 运行机制 ANP 模型,笔者本科学习的是材料化学专业在同济大学投资研究所就读研究生期间作为主要成员参与了汉唐证券委托项目新材料行业研究和振兴行动教育计划高科技中小型企业数据库建设等课题研究在行业研究和企业调查过程中特别是在对纳米材料产业调研过程中引发了笔者对我国纳米材料产业化机制研究的深入思考并将之作为本博士论文的研究题目人类发展的历史本身就是一部材料发展的历史一种新材料的出现往往引起生产力的大发展从石器陶瓷器青铜铸铁钢塑料到形形色色新材料的出现均标志着一个相应经济发展历史时期的到来而每一次材料技术革命催生了一个强国的诞生纳米材料的出现预示着一个新的纳米时代悄然来临纳米时代的到来对我国来说既是一次机遇更是挑战我国纳米材料技术的基础研究水平与其他先进发达国家相比相差不大有些方面甚至处于世界领先地位但在产业化方面有一定差距我们要避免重蹈计算机技术和超导技术的覆辙利用这一轮技术革命实现我国经济振兴与腾飞的梦想本文第一章导论首先界定和阐述研究对象对相关概念进行了详细的分析接着简要分析本研究的背景目的和意义提出研究思路和全文结构第二章首先回顾了产业化机制研究相关的基础理论创新理论和产业结构理论接着对有关产业化机制方面的研究和纳米材料产业化国内外有关研究进行了比较详细地综述科技进步推动产业结构的演进技术创新的动力来源于技术推动或市场拉动或二者的结合纳米材料技术及产业的发展是产业结构优化的一种途径是纳米材料技术推动和市场拉动的结果为纳米材料产业化提供了理论依据产学研合作是纳米材料产业化的一种较好模式我国在这方面需要加强和引导第三章和第四章全面详实地研究国内外纳米材料产业现状及发展趋势从研发制备市场和产业化四个方面对纳米材料产业作充分的研究论述并对国内外纳米材料现状及发展趋势作比较研究从中找出我国纳米材料产业化过程中的问题和不足科研投入不足科技转换介面不畅以及产业环境有待改善等第五章和第六章分别对我国纳米材料产业化的动力机制和运行机制进行全面的研究分析并与美日欧等纳米材料强国的纳米材料产业化的运行机制作比较进一步剖析我国纳米材料产业化过程中的具体问题以纳米材料企业为主体是技术创新运行机制尚未建立人才机制不完善融资机制不健全技术转移机制不规范政策法律法规需要改革创新最后选用ANP结构模型构建我国纳米材料产业化评价指标体系并作评价第七章是解决问题在前几章研究的基础上提出我国纳米材料产业化健康快速推进的对策措施并构建我国纳米材料产业化机制模型全文最后对本研究进行了总结并指出不足之处和进一步研究方向本论文具有以下创新之处1对我国纳米材料产业化的动力机制和运行机制进行了详尽的研究剖析纳米材料产业化中的深层次问题据文献搜索尚属首次2构建我国纳米材料产业化水平评价指标体系引进网络分析法ANP并做实证研究据文献搜索尚属首次3经过理论和实证研究构建我国纳米材料产业化机制模型及其子模型提出我国纳米材料产业化的对策措施以期有助于我国纳米材料产业化的健康进行据文献搜索尚属首次4从研发制备市场和产业化四个角度对国内外纳米材料产业现状及发展趋势进行全面地研究并做比较研究有助于对整个纳米材料产业的全面了解据文献搜索尚属首次
2007,纳米碳酸钙表面改性及其机理的研究--《湘潭大学》,纳米碳酸钙 结构模型 表面改性机理,纳米碳酸钙属无机粉体材料表面亲水疏油呈强极性不能与橡胶塑料等高分子有机物发生化学交联没有补强性能同时纳米碳酸钙具有极大的比表面积和较高的比表面能在制备和后处理过程中极易发生粒子凝并团聚形成二次粒子使粒子粒径变大在应用过程中最终失去超细微粒所具备的功能解决这两个问题的关键在于对纳米碳酸钙进行表面改性使其表面能减小增加亲油性改进其在基质中的分散性和分散稳定性从而增加与高聚物的相容性使其由一般的增量剂填料上升为性能增强剂和功能填料我国纳米碳酸钙的质量水平与发达国家的差距主要表现在晶型的一致性较差表面改性和分散性能较差这是由于我国纳米碳酸钙表面改性技术在改性工艺改性设备活化剂配方等方面起步较晚改性技术还不成熟尤其是改性机理尚不清楚这是制约我国碳酸钙改性技术进一步发展的重要瓶颈也是本文研究的方向本文首先对纳米碳酸钙的活化改性进行了实验研究在硬脂酸钠季戊四醇松香酯椰子油松香季戊四醇松香酯甘油松香酯椰子油油酸钛酸酯硬脂酸钠椰子油硬脂酸钠等表面改性剂中以硬脂酸钠椰子油油酸椰子油椰子油硬脂酸钠等活化剂的活化效果较为理想其次本文探索性地构建了碳酸钙分子的结构模型明确了碳酸钙微粒的结构特点即分子中碳酸根离子相对钙离子而言较为庞大而产生位阻效应的结构特点碳酸钙微粒的外表面绝大部分为带负电荷的碳酸根离子所占据因而对外显负电性故而在溶液中能吸引带正电的钙离子为构建活性碳酸钙的结构模型和进一步深入探讨碳酸钙的活化改性机理奠定了基础最后本文分别以脂肪酸盐磷酸酯钛酸酯和铝酸酯四种国内常见的表面改性剂为例探讨了纳米碳酸钙的表面改性机理构建了活性碳酸钙的结构模型此外对碳酸钙工业的发展前景进行了展望碳酸钙工业依然是朝阳工业
2008,消泡剂的研究现状与展望--《化学工程师》,消泡剂 机理 现状 展望,"介绍了消泡剂的分类和有机硅消泡剂的消泡机理,对有机硅消泡剂、聚醚消泡剂和矿物油消泡剂的现状进行了分析,提出了3种类型消泡剂的发展方向。"
2005,以聚氨酯聚丙烯酸酯乳液为连接料的塑料凹版水性油墨的研制--《包装工程》,聚氨酯 聚丙烯酸酯 乳液 塑料凹版水性油墨,"采用乳液共聚法制备聚氨酯-聚丙烯酸酯复合乳液,并以酞菁蓝为颜料配制了塑料凹版水性油墨,讨论了封端剂丙烯酸-β-羟乙基酯含量和颜料含量对水性油墨性能的影响。结果表明,随着HEA用量的增加,PUA复合乳液和水性油墨的粘度增加,但油墨的稳定性先得到改善而后下降;随着颜料含量的增加,水性油墨的稳定性变差, 13%的颜料含量为宜;该水性油墨不仅对PET薄膜具有优异的附着牢度,对OPP薄膜同样具有良好的附着牢度并具有良好的耐水性能。"
2004,国内紫外光固化涂料的发展及应用--《合成材料老化与应用》,紫外光固化涂料 环境友好涂料,"紫外光固化涂料是一种节能和环境友好型涂料,本文首先介绍了紫外光固化涂料的特点、固化机理、组成紫外光固化涂料的各种组分及其作用,然后对紫外光固化涂料的发展现状与应用领域进行了详述,最后指出,未来紫外光固化涂料的研究和发展应朝水性化和粉末化方向发展。"
2003,国内外颜料工业概况及发展趋势--《涂料工业》,无机颜料 有机颜料 金属颜料 发展趋势,"综述了钛白、氧化铁、铅铬黄、锌钡白等无机颜料及金属颜料 ,有机颜料的国内外发展概况 ,并阐述了其发展趋势"
2003,造纸用表面施胶剂的概况及发展--《西南造纸》,表面施胶剂 作用机理 种类 应用,"叙述了表面施胶剂的优点,阐述了表面施胶剂的作用机理,分别论述纸张表面补强剂和表面施胶剂种类,同时介绍了国内外表面施胶剂的应用状况,最后提出表面施胶今后的发展方向。"
2006,水性光固化涂料--《涂料工业》,光固化 UV固化涂料 水性树脂 光引发剂 低聚物,"水性光固化涂料是一种新型的光固化涂料,本文简述了其特点、水性UV树脂、水性光引发剂和水性光固化涂料的应用及研究进展。"
2001,环保型水性UV油墨在广告中的应用--《今日印刷》,UV油墨 环保型 工艺参数 网版制作 光固油墨 印刷器材 承印物 感光胶层 锐利度 色密度,"本文作者概述了现今广告中油墨应用的现状,并特别推荐了美国HUOOO系列水性UV光固油墨,介绍了其特征、工艺参数及在使用中应注意的问题。"
2002,印刷油墨的水性化--《今日印刷》,印刷油墨 柔性版印刷 水性油墨 珠光效果 UV油墨 网纹辊 珠光油墨 柔版印刷 醇溶性油墨 干燥速度,"本文对环保的柔性版印刷、水性柔版油墨进行了系统的介绍,并在文末重点阐述了珠光柔性水墨的使用方法和注意事项。"
2013,水性丙烯酸树脂及其水性油墨性能研究--《中国印刷与包装研究》,水性油墨 水性丙烯酸树脂 抗水性 干燥速度,"水性油墨的抗水性和耐酸碱性是直接制约水性油墨应用性能的重要指标,本研究采用甲基丙烯酸甲酯(MM A)、丙烯酸丁酯(BA)为硬软单体,以丙烯酸(AA)、丙烯酸羟丙酯(HPA)为功能单体,采用乳液聚合法制备一种高固含量、耐酸碱性和抗水性优良、成膜性较好的水性丙烯酸树脂,并用这种树脂配制水性油墨;讨论了各单体用量对树脂膜抗水性和耐酸碱性的影响,以及油墨其他相关成分对油墨干燥速度、抗水性和光泽度的影响。研究表明,当MMA:BA质量比为3:2,AA和HPA含量分别为3.6%和6.7%时,树脂获得良好的抗水性;当助溶剂异丙醇含量为5%,分散剂用量为颜料和填料总量的3%,pH值为8.5~9.0,油墨中水的含量为25%时,油墨具备较好的干燥速度、抗水性和光泽度等性能。"
2015,水性油墨用水性丙烯酸树脂的研制--《应用化工》,水性油墨 水性丙烯酸树脂 乳液聚合法,"以甲基丙烯酸甲酯(MMA)、丙烯酸丁酯(BA)、甲基丙烯酸(MAA)为反应单体,采用乳液聚合法制备一种耐酸碱性和耐水性优良的新型水性丙烯酸树脂。通过单因素与正交实验获得最佳的合成工艺:ω(甲基丙烯酸甲酯)∶ω(丙烯酸丁酯)=2∶3,α-甲基丙烯酸用量为3.7%,乳化剂(OP-10)用量为2.4%,反应温度为80℃,滴加时间为2 h,恒温反应时间为2.5 h。红外光谱及核磁共振氢谱图分析表明,所制备产物的官能团结构与设计目标产物一致。"
2008,水性油墨用环氧改性水性丙烯酸树脂的合成--《包装工程》,环氧丙烯酸酯 丙烯酸树脂 水溶性 水性凹版塑料油墨,"介绍了一种环氧改性水性丙烯酸树脂的合成方法,并由改性树脂配制了水性凹版塑料油墨。讨论了亲水单体含量对树脂水溶性的影响和引入环氧丙烯酸酯含量对油墨附着牢度、复合牢度的影响,并经红外表征证明达到了环氧改性水性丙烯酸树脂的目的。实验表明,由环氧改性水性丙烯酸树脂配制的水性油墨,其性能技术指标达到或优于国家标准和实际应用要求,在凹版塑料油墨领域具有很大的应用价值和广阔的市场前景。"
2017,水性油墨分散技术研究进展--《精细化工》,水性油墨 颜料 树脂 分散稳定性 电荷斥力 空间位阻 表面改性 超分散剂,"结合国内外研究现状,对水性油墨的分散稳定机制、影响分散性的主要因素进行了综述分析,分析表明:颜料自身的可润湿性、粒径及粒径分布、树脂的特性、油墨的黏度及p H值都与水性油墨的分散性密切相关。在此基础上,阐述了提升分散性及分散稳定性的主要途径,包括对颜料进行表面改性处理、使用表面活性剂或超分散剂、设计颜料表面形貌及进行颜料预分散。并提出:随着国家产业调整的进一步深入,环保型水性油墨必将逐步取代传统溶剂型油墨,进一步提升水性油墨的质量已是当务之急。"
2018,混凝-热处理联合MAP法处理高浓度水性油墨印花废水--《环境工程学报》,高浓度水性油墨废水 有机污染物 氨氮 混凝-热处理 磷酸铵镁沉淀法,"采用混凝-热处理联合磷酸铵镁沉淀法(MAP)处理高浓度水性油墨印花废水,研究了各工艺参数对该废水处理效果的影响。研究表明:混凝-热处理可降低废水的COD和色度,实现固液快速分离,有效降低混凝污泥含水率;MAP法可有效降低混凝-热处理后废水的氨氮含量,药剂摩尔比和反应体系pH对氨氮去除效果影响较大。当投加15 m L·L~(-1)的40%(体积分数)混凝剂NS-1、在70℃下热处理50 min的条件下,废水的COD去除率达到93.65%,色度去除率达到99.97%,而混凝污泥含水率可降到56.62%;向混凝-热处理后废水中投加硫酸镁和磷酸氢二钠,当药剂摩尔比为1.1:0.9:1(Mg:P:N)、体系pH为9.5、在20℃反应30 min的条件下,废水的氨氮去除率可达96.27%,剩余总磷低于12 mg·L~(-1)。"
2013,水性油墨研究现状--《化工新型材料》,水性油墨 连接料 助剂 颜料 研究方向,"介绍了水性油墨的特点、性能及应用,概述了水性油墨的发展历程和技术指标,综述了水性油墨的研究现状,包括连接料、助剂及颜料的研究现状,最后结合当前水性油墨面临的问题指出了今后的研究方向。"
2018,水性油墨用纯丙乳液的合成及在BOPP薄膜上的附着牢度--《化工新型材料》,水性聚丙烯酸酯乳液 软单体 附着 附着功 界面张力 双向拉伸聚丙烯薄膜,"以甲基丙烯酸甲酯(MMA)为硬单体,丙烯酸乙酯(EA)、丙烯酸丁酯(nBA)、丙烯酸异辛酯(2-EHA)为软单体,甲基丙烯酸(MAA)为功能单体,过硫酸铵(APS)为引发剂,碳酸氢钠(NaHCO3)为缓冲剂,十二烷基硫酸钠(SDS)、脂肪醇聚氧乙烯醚(AEO-9)为乳化剂,采用半连续种子乳液聚合方法合成软单体不同的水性聚丙烯酸酯乳液。利用衰减全反射-傅里叶变换红外光谱(ATR-FTIR)、核磁共振氢谱(1 H-NMR)、热重分析(TG)、动态热机械分析(DMA)和X射线衍射仪(XRD)表征水性聚丙烯酸酯乳液的结构和热性能。用表面张力仪和接触角仪测试乳液的表面张力以及在双向拉伸聚丙烯(BOPP)薄膜上的接触角,计算乳液与BOPP薄膜之间的附着功和界面张力。结果表明:合成的水性聚丙烯酸酯为无定形共聚物,具有良好的热稳定性,乳液与BOPP薄膜之间的附着牢度与附着功成正比,乳液在BOPP薄膜上的附着牢度为P(MMA-2-EHA-MAA)P(MMA-nBA-MAA)P(MMA-EA-MAA)。所以2-EHA做软单体合成的聚合物与聚丙烯的分子间作用力更大。"
2017,水性油墨中颜料的分散性能--《包装工程》,分散稳定性 粒径 表面结构 着色力 流变性 颜料改性,"目的研究颜料在水性油墨中的分散性及对油墨印刷适性的影响。方法对影响分散性的因素进行分析,提出提升分散性的途径。结果颜料的分散性对油墨的多项印刷适性,如着色力、透明度及流变性等均有较大影响。结论在油墨生产中必须选用粒径合适且分布较窄的颜料,同时合理控制油墨体系的粘度;使用表面活性剂,尤其是超分散剂可以有效地提升颜料在水墨中的分散性能;随着纳米技术的日渐成熟,在纳米尺度上对颜料表面进行一些粗糙加工也是实现良好分散的方法。"
2016,高性能水性聚氨酯弹性体制备及在水性油墨中的应用--《化工新型材料》,水性聚氨酯弹性体 抗水性 伸长率 油墨,"以聚四亚甲基醚二醇(PTMEG)、异佛尔酮二异氰酸酯(IPDI)、二羟甲基丙酸(DMPA)和三羟甲基丙烷(TMP)为主要原料,通过预聚物分散法制备出高性能水性聚氨酯弹性体。研究了R值[n(—NCO)∶n(—OH)]的变化,并着重考察了TMP用量对乳液外观、黏度、抗水性、稳定性和断裂伸长率等影响。结果表明:当R值=1.6、TMP=1.8%(wt,质量分数)时,制得的水性聚氨酯弹性油墨具有最佳的性能。"
